Repository: subasivachandran/Fracture-modelling-for-tensile-test-of-Alu-6082

File: Data_Alu 6082 für NiGü/6082Alu_Zugprüfung.is_tens_RawData.csv/Specimen_RawData_1.csv (part 1 of 4)
Prüflosbezeichnung;"Redux 312_quer+längs_alte Proben"
Proben-Nr;"1"
Prüfer;"JuBr"
Werkstoff;"6082"
Prüfnorm;"DIN EN ISO 527"
Prüfgeschwindigkeit;3,6;mm/min
Prüfklima;"23 °C / 50 % rF"
Bemerkungen;""

Zeit;Traversenweg;Last;Dehnung 1;Zugdehnung;Zugspannung;Axiale Dehnung (Video);Zugverformung;Transversale Dehnung (Video);Transversale Verformung 1
(sec);(mm);(N);(%);(mm/mm);(MPa);(%);(mm);(%);(mm)
0,00000;0,00000;245,84186;0,09209;-0,00003;3,07687;-0,00316;-0,00091;0,00273;-0,00029
0,10000;0,00455;287,66323;0,09230;0,00001;3,60029;0,00106;0,00030;0,00818;-0,00086
0,14600;0,00814;364,21585;0,09275;0,00004;4,55840;0,00393;0,00113;0,00516;-0,00054
0,19600;0,01141;440,65548;0,09200;0,00003;5,51509;0,00258;0,00074;-0,00749;0,00078
0,26000;0,01548;518,03933;0,09222;0,00007;6,48360;0,00680;0,00195;-0,00780;0,00082
0,32200;0,01939;595,12133;0,09236;0,00009;7,44833;0,00854;0,00245;-0,02975;0,00311
0,39200;0,02330;671,53405;0,09316;0,00006;8,40468;0,00551;0,00158;-0,02828;0,00296
0,46200;0,02770;748,23936;0,09216;0,00008;9,36470;0,00755;0,00217;-0,03856;0,00403
0,53200;0,03171;823,59435;0,09267;0,00011;10,30781;0,01121;0,00322;-0,02675;0,00280
0,60800;0,03637;899,75120;0,09302;0,00011;11,26097;0,01077;0,00309;-0,03355;0,00351
0,67800;0,04071;974,94788;0,09163;0,00014;12,20210;0,01372;0,00394;-0,03848;0,00402
0,75800;0,04537;1050,15401;0,09195;0,00016;13,14335;0,01562;0,00449;-0,03498;0,00366
0,83200;0,05004;1127,17520;0,09271;0,00022;14,10732;0,02244;0,00645;-0,04144;0,00433
0,91400;0,05470;1203,83698;0,09244;0,00018;15,06680;0,01798;0,00517;-0,03006;0,00314
0,98800;0,05936;1278,89100;0,09290;0,00023;16,00615;0,02277;0,00655;-0,03208;0,00335
1,07000;0,06402;1355,25674;0,09256;0,00025;16,96191;0,02510;0,00721;-0,02737;0,00286
1,14800;0,06889;1430,86921;0,09313;0,00028;17,90825;0,02815;0,00809;-0,02610;0,00273
1,22800;0,07345;1506,19067;0,09297;0,00026;18,85095;0,02630;0,00756;-0,02344;0,00245
1,31000;0,07859;1582,74181;0,09303;0,00033;19,80903;0,03252;0,00935;-0,02848;0,00298
1,39200;0,08336;1659,31374;0,09287;0,00033;20,76738;0,03296;0,00947;-0,01924;0,00201
1,47600;0,08850;1735,42991;0,09215;0,00031;21,72002;0,03149;0,00905;-0,02070;0,00216
1,55800;0,09332;1810,79630;0,09188;0,00038;22,66328;0,03817;0,01097;-0,02304;0,00241
1,64600;0,09873;1887,43025;0,09282;0,00038;23,62241;0,03759;0,01080;-0,01907;0,00199
1,73200;0,10377;1963,33677;0,09297;0,00038;24,57243;0,03810;0,01095;-0,01204;0,00126
1,82200;0,10929;2039,60091;0,09177;0,00043;25,52692;0,04251;0,01222;-0,02042;0,00214
1,91000;0,11437;2114,84559;0,09287;0,00040;26,46866;0,04012;0,01153;-0,02733;0,00286
2,00000;0,12005;2191,34778;0,09187;0,00046;27,42613;0,04618;0,01327;-0,02295;0,00240
2,09400;0,12546;2267,44026;0,09247;0,00043;28,37848;0,04310;0,01239;-0,01862;0,00195
2,18200;0,13104;2342,90175;0,09221;0,00048;29,32293;0,04802;0,01380;-0,02185;0,00228
2,27800;0,13655;2418,33329;0,09163;0,00050;30,26700;0,04980;0,01431;-0,02281;0,00239
2,36600;0,14207;2494,58581;0,09277;0,00062;31,22135;0,06241;0,01794;-0,02904;0,00304
2,46400;0,14780;2570,76100;0,09262;0,00063;32,17473;0,06270;0,01802;-0,02836;0,00297
2,55400;0,15321;2646,03026;0,09241;0,00063;33,11677;0,06257;0,01798;-0,02569;0,00269
2,65400;0,15921;2721,94527;0,09252;0,00064;34,06690;0,06374;0,01832;-0,02795;0,00292
2,75000;0,16484;2797,97964;0,09304;0,00066;35,01852;0,06625;0,01904;-0,03088;0,00323
2,85000;0,17100;2874,11973;0,09313;0,00065;35,97146;0,06515;0,01872;-0,04329;0,00453
2,95000;0,17684;2947,72312;0,09268;0,00064;36,89265;0,06382;0,01834;-0,03681;0,00385
3,04800;0,18300;3023,84958;0,09250;0,00068;37,84543;0,06791;0,01952;-0,02569;0,00269
3,14800;0,18884;3094,67711;0,09297;0,00068;38,73188;0,06810;0,01957;-0,02882;0,00301
3,24800;0,19479;3170,93700;0,09312;0,00067;39,68632;0,06715;0,01930;-0,03141;0,00328
3,34800;0,20089;3242,56897;0,09282;0,00061;40,58284;0,06086;0,01749;-0,03276;0,00343
3,44800;0,20668;3313,87460;0,09322;0,00064;41,47528;0,06371;0,01831;-0,04159;0,00435
3,54800;0,21300;3388,09736;0,09295;0,00066;42,40422;0,06623;0,01903;-0,05264;0,00550
3,64800;0,21879;3456,85489;0,09262;0,00065;43,26477;0,06534;0,01878;-0,05046;0,00528
3,74800;0,22484;3532,27481;0,09266;0,00073;44,20870;0,07262;0,02087;-0,05713;0,00597
3,84800;0,23084;3601,02676;0,09281;0,00072;45,06917;0,07196;0,02068;-0,05929;0,00620
3,94800;0,23668;3672,09502;0,09272;0,00073;45,95864;0,07287;0,02094;-0,07229;0,00756
4,04800;0,24295;3743,71961;0,09273;0,00076;46,85506;0,07558;0,02172;-0,06478;0,00677
4,14800;0,24879;3811,74266;0,09285;0,00081;47,70642;0,08064;0,02317;-0,07750;0,00810
4,24800;0,25495;3885,79443;0,09274;0,00077;48,63322;0,07657;0,02201;-0,07535;0,00788
4,34800;0,26084;3952,14155;0,09289;0,00078;49,46360;0,07835;0,02252;-0,08096;0,00847
4,44800;0,26673;4023,79587;0,09327;0,00081;50,36040;0,08095;0,02327;-0,08577;0,00897
4,54800;0,27295;4092,23780;0,09293;0,00083;51,21699;0,08257;0,02373;-0,08348;0,00873
4,64800;0,27873;4158,47942;0,09289;0,00085;52,04605;0,08450;0,02429;-0,07432;0,00777
4,74800;0,28500;4231,36398;0,09309;0,00086;52,95825;0,08576;0,02465;-0,06376;0,00667
4,84800;0,29084;4296,86531;0,09300;0,00088;53,77804;0,08783;0,02524;-0,06660;0,00696
4,94800;0,29673;4368,53841;0,09275;0,00086;54,67507;0,08557;0,02459;-0,07578;0,00792
5,04800;0,30284;4435,08759;0,09295;0,00092;55,50798;0,09155;0,02631;-0,06161;0,00644
5,14800;0,30868;4502,24742;0,09290;0,00089;56,34853;0,08904;0,02559;-0,04835;0,00506
5,24800;0,31500;4572,12836;0,09293;0,00095;57,22313;0,09540;0,02742;-0,04643;0,00486
5,34800;0,32079;4637,24568;0,09292;0,00096;58,03812;0,09573;0,02751;-0,03727;0,00390
5,44800;0,32689;4708,70599;0,09287;0,00097;58,93249;0,09736;0,02798;-0,02536;0,00265
5,54800;0,33284;4773,47597;0,09264;0,00100;59,74313;0,10041;0,02886;-0,00422;0,00044
5,64800;0,33868;4841,10206;0,09322;0,00102;60,58951;0,10221;0,02938;0,00365;-0,00038
5,74800;0,34495;4908,44831;0,09309;0,00120;61,43239;0,12024;0,03456;0,00666;-0,00070
5,84800;0,35079;4971,99699;0,09290;0,00121;62,22775;0,12077;0,03471;-0,00121;0,00013
5,94800;0,35695;5042,87168;0,09269;0,00126;63,11479;0,12563;0,03610;-0,00134;0,00014
6,04800;0,36284;5106,11951;0,09287;0,00125;63,90638;0,12540;0,03604;-0,00118;0,00012
6,14800;0,36873;5174,44611;0,09268;0,00127;64,76153;0,12664;0,03640;0,00492;-0,00051
6,24800;0,37489;5239,73644;0,09261;0,00132;65,57868;0,13169;0,03785;-0,00300;0,00031
6,34800;0,38079;5303,06071;0,09271;0,00129;66,37122;0,12942;0,03720;0,00007;-0,00001
6,44800;0,38700;5371,20000;0,09289;0,00133;67,22403;0,13316;0,03827;0,00098;-0,00010
6,54800;0,39284;5433,31414;0,09265;0,00136;68,00143;0,13638;0,03920;-0,00255;0,00027
6,64800;0,39879;5501,58799;0,09309;0,00139;68,85592;0,13889;0,03992;-0,00576;0,00060
6,74800;0,40484;5564,46478;0,09294;0,00142;69,64286;0,14220;0,04087;-0,00714;0,00075
6,84800;0,41068;5628,51906;0,09287;0,00143;70,44454;0,14287;0,04106;-0,00957;0,00100
6,94800;0,41700;5695,07718;0,09299;0,00145;71,27756;0,14530;0,04176;-0,00824;0,00086
7,04800;0,42284;5756,91864;0,09251;0,00149;72,05155;0,14892;0,04280;-0,00623;0,00065
7,14800;0,42884;5825,47635;0,09266;0,00149;72,90959;0,14855;0,04269;-0,01050;0,00110
7,24800;0,43484;5886,12020;0,09268;0,00150;73,66859;0,15018;0,04316;-0,00493;0,00052
7,34800;0,44068;5949,68274;0,09285;0,00151;74,46411;0,15052;0,04326;-0,01236;0,00129
7,44800;0,44695;6013,93014;0,09291;0,00148;75,26821;0,14757;0,04241;-0,01930;0,00202
7,54800;0,45279;6073,77693;0,09296;0,00146;76,01723;0,14568;0,04187;-0,00773;0,00081
7,64800;0,45895;6141,41062;0,09254;0,00148;76,86371;0,14758;0,04241;-0,04534;0,00474
7,74800;0,46484;6201,32670;0,09302;0,00146;77,61360;0,14611;0,04199;-0,05256;0,00550
7,84800;0,47073;6266,77796;0,09301;0,00150;78,43277;0,15025;0,04318;-0,04845;0,00507
7,94800;0,47689;6328,16032;0,09280;0,00151;79,20101;0,15132;0,04349;-0,04754;0,00497
8,04800;0,48273;6387,61550;0,09295;0,00154;79,94513;0,15430;0,04435;-0,04760;0,00498
8,14800;0,48900;6453,19104;0,09297;0,00155;80,76585;0,15512;0,04458;-0,04515;0,00472
8,24800;0,49479;6511,14464;0,09270;0,00158;81,49117;0,15767;0,04531;-0,04951;0,00518
8,34800;0,50084;6576,62675;0,09242;0,00162;82,31072;0,16246;0,04669;-0,04432;0,00463
8,44800;0,50689;6636,21381;0,09294;0,00158;83,05649;0,15843;0,04553;-0,03720;0,00389
8,54800;0,51268;6696,15895;0,09281;0,00161;83,80675;0,16148;0,04641;-0,03615;0,00378
8,64800;0,51900;6759,29546;0,09271;0,00164;84,59694;0,16440;0,04725;-0,04114;0,00430
8,74800;0,52479;6816,87400;0,09292;0,00165;85,31757;0,16539;0,04753;-0,04201;0,00439
8,84800;0,53089;6881,37710;0,09300;0,00164;86,12487;0,16426;0,04721;-0,03922;0,00410
8,94800;0,53684;6939,17960;0,09272;0,00168;86,84831;0,16760;0,04817;-0,04635;0,00485
9,04800;0,54268;7000,43231;0,09313;0,00167;87,61492;0,16736;0,04810;-0,03643;0,00381
9,14800;0,54895;7061,05962;0,09278;0,00172;88,37371;0,17185;0,04939;-0,04092;0,00428
9,24800;0,55479;7117,34936;0,09242;0,00172;89,07821;0,17193;0,04941;-0,04033;0,00422
9,34800;0,56095;7182,30218;0,09271;0,00170;89,89114;0,17022;0,04892;-0,03054;0,00319
9,44800;0,56684;7238,28033;0,09308;0,00170;90,59174;0,16986;0,04882;-0,04155;0,00434
9,54800;0,57268;7299,76103;0,09288;0,00164;91,36121;0,16400;0,04713;-0,03658;0,00383
9,64800;0,57889;7358,22558;0,09311;0,00167;92,09294;0,16740;0,04811;-0,03646;0,00381
9,74800;0,58473;7415,16307;0,09322;0,00164;92,80555;0,16398;0,04713;-0,03876;0,00405
9,84800;0,59100;7477,62367;0,09255;0,00164;93,58728;0,16385;0,04709;-0,03878;0,00406
9,94800;0,59684;7533,64295;0,09285;0,00162;94,28840;0,16230;0,04664;-0,03698;0,00387
10,04800;0,60284;7595,60376;0,09259;0,00160;95,06388;0,16013;0,04602;-0,03626;0,00379
10,14800;0,60884;7651,81035;0,09326;0,00162;95,76734;0,16179;0,04650;-0,03359;0,00351
10,24800;0,61468;7709,11932;0,09256;0,00159;96,48460;0,15869;0,04561;-0,03882;0,00406
10,34800;0,62100;7768,78059;0,09316;0,00162;97,23130;0,16226;0,04663;-0,04304;0,00450
10,44800;0,62679;7822,75379;0,09313;0,00161;97,90681;0,16078;0,04621;-0,04181;0,00437
10,54800;0,63289;7884,82994;0,09225;0,00160;98,68373;0,15993;0,04596;-0,03580;0,00374
10,64800;0,63884;7939,61048;0,09308;0,00163;99,36934;0,16290;0,04682;-0,03968;0,00415
10,74800;0,64468;7997,27976;0,09318;0,00165;100,09111;0,16483;0,04737;-0,02945;0,00308
10,84800;0,65095;8055,70811;0,09249;0,00166;100,82238;0,16650;0,04785;-0,03070;0,00321
10,94800;0,65684;8109,97546;0,09266;0,00168;101,50157;0,16821;0,04834;-0,04263;0,00446
11,04800;0,66295;8170,99124;0,09317;0,00177;102,26522;0,17711;0,05090;-0,03249;0,00340
11,14800;0,66889;8225,32117;0,09295;0,00187;102,94520;0,18703;0,05375;-0,03020;0,00316
11,24800;0,67473;8283,37580;0,09310;0,00181;103,67179;0,18088;0,05198;-0,02939;0,00307
11,34800;0,68084;8337,71735;0,09261;0,00186;104,35191;0,18567;0,05336;-0,02616;0,00274
11,44800;0,68668;8391,60204;0,09263;0,00187;105,02631;0,18652;0,05360;-0,02311;0,00242
11,54800;0,69300;8451,28208;0,09261;0,00188;105,77324;0,18785;0,05399;-0,02709;0,00283
11,64800;0,69884;8502,97630;0,09272;0,00187;106,42023;0,18741;0,05386;-0,02166;0,00227
11,74800;0,70479;8562,28262;0,09262;0,00186;107,16249;0,18648;0,05359;0,02126;-0,00222
11,84800;0,71089;8615,53341;0,09312;0,00192;107,82895;0,19203;0,05519;0,01657;-0,00173
11,94800;0,71662;8669,29024;0,09285;0,00193;108,50176;0,19330;0,05556;0,00888;-0,00093
12,04800;0,72295;8726,52680;0,09293;0,00194;109,21811;0,19413;0,05579;0,01348;-0,00141
12,14800;0,72884;8778,09763;0,09287;0,00197;109,86355;0,19699;0,05661;0,01236;-0,00129
12,24800;0,73495;8837,93592;0,09260;0,00195;110,61246;0,19532;0,05613;0,01157;-0,00121
12,34800;0,74084;8888,88359;0,09283;0,00202;111,25011;0,20158;0,05793;0,01672;-0,00175
12,44800;0,74673;8943,94308;0,09263;0,00200;111,93921;0,19964;0,05738;0,01918;-0,00201
12,54800;0,75295;8997,77323;0,09257;0,00205;112,61293;0,20462;0,05881;0,01420;-0,00148
12,64800;0,75873;9047,88136;0,09261;0,00204;113,24007;0,20437;0,05874;0,01124;-0,00118
12,74800;0,76495;9106,03076;0,09322;0,00207;113,96784;0,20707;0,05951;0,00933;-0,00098
12,84800;0,77084;9154,38026;0,09247;0,00209;114,57297;0,20930;0,06015;0,00984;-0,00103
12,94800;0,77673;9209,10090;0,09230;0,00211;115,25783;0,21061;0,06053;0,00569;-0,00060
13,04800;0,78289;9259,98420;0,09276;0,00208;115,89467;0,20770;0,05969;0,01480;-0,00155
13,14800;0,78873;9308,87729;0,09278;0,00212;116,50660;0,21204;0,06094;0,00978;-0,00102
13,24800;0,79500;9363,97076;0,09281;0,00212;117,19613;0,21226;0,06100;0,00642;-0,00067
13,34800;0,80084;9412,82719;0,09234;0,00215;117,80760;0,21476;0,06172;0,00382;-0,00040
13,44800;0,80679;9467,64529;0,09296;0,00216;118,49368;0,21567;0,06198;0,00973;-0,00102
13,54800;0,81284;9516,66981;0,09276;0,00217;119,10726;0,21676;0,06230;-0,00078;0,00008
13,64800;0,81868;9567,70778;0,09274;0,00214;119,74603;0,21398;0,06150;0,00018;-0,00002
13,74800;0,82495;9619,26699;0,09296;0,00220;120,39133;0,22049;0,06337;-0,01757;0,00184
13,84800;0,83079;9666,45241;0,09282;0,00220;120,98188;0,22031;0,06332;-0,03390;0,00355
13,94800;0,83689;9720,66611;0,09290;0,00221;121,66040;0,22129;0,06360;-0,01733;0,00181
14,04800;0,84289;9767,63695;0,09276;0,00222;122,24827;0,22187;0,06376;-0,02801;0,00293
14,14800;0,84868;9818,02136;0,09261;0,00224;122,87887;0,22363;0,06427;-0,02408;0,00252
14,24800;0,85489;9868,35033;0,09283;0,00221;123,50877;0,22118;0,06357;-0,02268;0,00237
14,34800;0,86079;9915,51518;0,09323;0,00222;124,09906;0,22154;0,06367;-0,02873;0,00300
14,44800;0,86700;9970,34580;0,09279;0,00223;124,78530;0,22349;0,06423;-0,02315;0,00242
14,54800;0,87284;10017,56877;0,09230;0,00222;125,37633;0,22250;0,06395;-0,02311;0,00242
14,64800;0,87873;10069,18162;0,09270;0,00224;126,02230;0,22369;0,06429;-0,02086;0,00218
14,74800;0,88484;10118,38764;0,09254;0,00223;126,63814;0,22319;0,06414;-0,02136;0,00223
14,84800;0,89068;10166,43405;0,09303;0,00227;127,23947;0,22656;0,06511;-0,02968;0,00310
14,94800;0,89700;10219,50245;0,09250;0,00225;127,90366;0,22524;0,06473;-0,02336;0,00244
15,04800;0,90279;10267,27885;0,09258;0,00226;128,50161;0,22633;0,06505;-0,01686;0,00176
15,14800;0,90879;10322,14880;0,09252;0,00224;129,18835;0,22450;0,06452;-0,01208;0,00126
15,24800;0,91489;10370,09150;0,09233;0,00224;129,78838;0,22392;0,06435;-0,00650;0,00068
15,34800;0,92068;10419,81608;0,09248;0,00221;130,41071;0,22055;0,06338;-0,01710;0,00179
15,44800;0,92695;10472,01365;0,09276;0,00221;131,06400;0,22071;0,06343;-0,02209;0,00231
15,54800;0,93284;10519,10967;0,09253;0,00220;131,65344;0,21969;0,06314;-0,01773;0,00185
15,64800;0,93884;10574,03505;0,09290;0,00223;132,34086;0,22311;0,06412;-0,02608;0,00273
15,74800;0,94484;10621,80519;0,09306;0,00221;132,93874;0,22116;0,06356;-0,02315;0,00242
15,84800;0,95073;10673,91694;0,09246;0,00221;133,59095;0,22115;0,06356;-0,02415;0,00253
15,94800;0,95695;10725,06577;0,09294;0,00221;134,23111;0,22080;0,06346;-0,03118;0,00326
16,04800;0,96279;10773,27847;0,09252;0,00219;134,83452;0,21900;0,06294;-0,03037;0,00318
16,14800;0,96900;10828,51768;0,09270;0,00216;135,52588;0,21630;0,06217;-0,03422;0,00358
16,24800;0,97484;10875,51266;0,09278;0,00217;136,11405;0,21723;0,06243;-0,03599;0,00376
16,34800;0,98068;10928,31820;0,09243;0,00218;136,77495;0,21839;0,06277;-0,03796;0,00397
16,44800;0,98689;10977,54300;0,09294;0,00218;137,39103;0,21767;0,06256;-0,04091;0,00428
16,54800;0,99268;11026,50851;0,09238;0,00215;138,00386;0,21506;0,06181;-0,04050;0,00423
16,64800;0,99900;11080,66320;0,09273;0,00218;138,68164;0,21829;0,06273;-0,05084;0,00532
16,74800;1,00489;11128,87591;0,09283;0,00222;139,28506;0,22243;0,06392;-0,05158;0,00539
16,84800;1,01089;11182,48612;0,09279;0,00220;139,95602;0,21991;0,06320;-0,05591;0,00585
16,94800;1,01684;11230,35192;0,09250;0,00221;140,55509;0,22129;0,06360;-0,06363;0,00665
17,04800;1,02268;11280,82126;0,09229;0,00219;141,18675;0,21877;0,06287;-0,05540;0,00579
17,14800;1,02895;11333,16010;0,09256;0,00222;141,84180;0,22162;0,06369;-0,04783;0,00500
17,24800;1,03479;11380,92667;0,09271;0,00225;142,43963;0,22454;0,06453;-0,03305;0,00346
17,34800;1,04089;11436,51098;0,09264;0,00228;143,13531;0,22769;0,06544;-0,03762;0,00393
17,44800;1,04684;11485,49616;0,09266;0,00225;143,74839;0,22529;0,06475;0,00206;-0,00022
17,54800;1,05268;11538,34194;0,09264;0,00228;144,40979;0,22788;0,06549;0,00505;-0,00053
17,64800;1,05895;11590,70313;0,09255;0,00230;145,06512;0,22964;0,06600;0,01068;-0,00112
17,74800;1,06479;11639,65255;0,09285;0,00229;145,67775;0,22941;0,06593;0,01539;-0,00161
17,84800;1,07100;11697,18862;0,09284;0,00231;146,39786;0,23130;0,06647;0,00967;-0,00101
17,94800;1,07684;11748,72279;0,09272;0,00230;147,04284;0,23022;0,06616;0,01647;-0,00172
18,04800;1,08273;11806,99736;0,09284;0,00235;147,77218;0,23478;0,06747;0,01841;-0,00193
18,14800;1,08889;11862,87671;0,09279;0,00230;148,47155;0,23003;0,06611;0,01989;-0,00208
18,24800;1,09473;11917,18966;0,09256;0,00236;149,15131;0,23565;0,06772;0,01373;-0,00144
18,34800;1,10100;11977,30869;0,09240;0,00233;149,90374;0,23350;0,06711;0,02745;-0,00287
18,44800;1,10679;12031,34537;0,09235;0,00237;150,58004;0,23669;0,06802;0,01732;-0,00181
18,54800;1,11284;12092,45771;0,09247;0,00238;151,34490;0,23823;0,06847;0,00778;-0,00081
18,64800;1,11884;12148,21726;0,09260;0,00241;152,04277;0,24143;0,06939;0,02135;-0,00223
18,74800;1,12462;12205,20079;0,09234;0,00243;152,75595;0,24286;0,06980;0,01207;-0,00126
18,84800;1,13100;12264,40340;0,09241;0,00244;153,49691;0,24350;0,06998;0,02469;-0,00258
18,94800;1,13684;12318,58581;0,09283;0,00247;154,17504;0,24673;0,07091;0,02037;-0,00213
19,04800;1,14289;12380,64945;0,09230;0,00248;154,95181;0,24755;0,07114;0,02572;-0,00269
19,14800;1,14889;12435,45502;0,09261;0,00251;155,63773;0,25119;0,07219;0,01633;-0,00171
19,24800;1,15468;12493,73585;0,09256;0,00252;156,36716;0,25169;0,07233;0,03361;-0,00351
19,34800;1,16089;12551,43374;0,09266;0,00256;157,08928;0,25612;0,07361;0,01769;-0,00185
19,44800;1,16673;12606,38058;0,09298;0,00253;157,77698;0,25307;0,07273;0,02676;-0,00280
19,54800;1,17300;12668,57922;0,09257;0,00260;158,55543;0,26021;0,07478;0,02391;-0,00250
19,64800;1,17879;12722,58371;0,09250;0,00258;159,23134;0,25767;0,07405;0,03833;-0,00401
19,74800;1,18473;12783,59771;0,09242;0,00260;159,99497;0,25961;0,07461;0,02416;-0,00253
19,84800;1,19095;12840,08145;0,09278;0,00264;160,70190;0,26367;0,07578;0,03079;-0,00322
19,94800;1,19668;12895,08820;0,09284;0,00264;161,39034;0,26392;0,07585;0,03048;-0,00319
20,04800;1,20300;12955,48975;0,09203;0,00272;162,14630;0,27212;0,07821;0,01347;-0,00141
20,14800;1,20878;13009,50944;0,09233;0,00275;162,82240;0,27524;0,07910;0,00894;-0,00093
20,24800;1,21478;13071,58560;0,09323;0,00275;163,59932;0,27480;0,07898;-0,00362;0,00038
20,34800;1,22089;13128,92228;0,09200;0,00276;164,31692;0,27635;0,07942;0,01416;-0,00148
20,44800;1,22668;13186,23126;0,09278;0,00281;165,03418;0,28127;0,08084;-0,00796;0,00083
20,54800;1,23295;13245,58496;0,09253;0,00285;165,77703;0,28457;0,08179;0,01534;-0,00160
20,64800;1,23884;13300,96185;0,09286;0,00286;166,47011;0,28572;0,08211;0,00478;-0,00050
20,74800;1,24495;13362,82879;0,09294;0,00288;167,24442;0,28832;0,08286;0,00886;-0,00093
20,84800;1,25084;13418,39433;0,09252;0,00289;167,93985;0,28919;0,08311;0,00937;-0,00098
20,94800;1,25673;13477,86695;0,09279;0,00287;168,68419;0,28714;0,08252;0,00931;-0,00097
21,04800;1,26289;13536,11380;0,09243;0,00293;169,41319;0,29257;0,08408;0,01169;-0,00122
21,14800;1,26878;13590,06017;0,09304;0,00290;170,08836;0,29014;0,08339;0,01006;-0,00105
21,24800;1,27500;13650,70760;0,09232;0,00290;170,84740;0,29012;0,08338;0,00620;-0,00065
21,34800;1,28089;13707,23963;0,09268;0,00293;171,55494;0,29291;0,08418;0,01169;-0,00122
21,44800;1,28673;13768,74626;0,09305;0,00292;172,32473;0,29168;0,08383;0,01653;-0,00173
21,54800;1,29284;13826,25997;0,09299;0,00299;173,04456;0,29884;0,08589;0,00025;-0,00003
21,64800;1,29868;13882,38698;0,09246;0,00304;173,74702;0,30409;0,08740;0,00400;-0,00042
21,74800;1,30495;13944,29415;0,09278;0,00302;174,52183;0,30208;0,08682;0,01450;-0,00152
21,84800;1,31084;14000,16636;0,09251;0,00301;175,22111;0,30122;0,08657;0,00202;-0,00021
21,94800;1,31684;14062,01988;0,09261;0,00304;175,99524;0,30439;0,08748;0,00042;-0,00004
22,04800;1,32278;14118,41333;0,09233;0,00305;176,70104;0,30524;0,08772;0,00999;-0,00104
22,14800;1,32862;14177,22166;0,09306;0,00303;177,43707;0,30342;0,08720;0,02298;-0,00240
22,24800;1,33500;14237,88249;0,09236;0,00306;178,19628;0,30640;0,08806;0,01078;-0,00113
22,34800;1,34078;14293,28710;0,09298;0,00305;178,88970;0,30476;0,08759;0,01887;-0,00197
22,44800;1,34689;14357,33020;0,09248;0,00304;179,69124;0,30408;0,08739;0,01791;-0,00187
22,54800;1,35289;14413,99634;0,09286;0,00305;180,40045;0,30535;0,08776;0,01107;-0,00116
22,64800;1,35873;14473,53780;0,09273;0,00308;181,14565;0,30811;0,08855;0,01606;-0,00168
22,74800;1,36489;14532,07344;0,09267;0,00304;181,87827;0,30404;0,08738;0,01402;-0,00147
22,84800;1,37073;14587,48609;0,09248;0,00303;182,57179;0,30316;0,08713;0,01448;-0,00151
22,94800;1,37695;14649,12057;0,09242;0,00306;183,34319;0,30607;0,08796;0,01525;-0,00159
23,04800;1,38278;14705,55425;0,09288;0,00305;184,04949;0,30459;0,08754;0,02041;-0,00213
23,14800;1,38873;14767,63844;0,09295;0,00305;184,82651;0,30455;0,08753;0,02030;-0,00212
23,24800;1,39489;14825,90854;0,09272;0,00303;185,55580;0,30342;0,08720;0,01382;-0,00144
23,34800;1,40073;14884,65607;0,09242;0,00308;186,29106;0,30760;0,08840;0,01570;-0,00164
23,44800;1,40705;14947,05945;0,09316;0,00302;187,07208;0,30169;0,08670;0,01622;-0,00170
23,54800;1,41284;15001,36971;0,09217;0,00308;187,75181;0,30759;0,08840;0,01338;-0,00140
23,64800;1,41884;15064,47494;0,09261;0,00307;188,54161;0,30657;0,08811;0,01076;-0,00112
23,74800;1,42489;15121,10353;0,09322;0,00303;189,25036;0,30279;0,08702;0,01710;-0,00179
23,84800;1,43062;15179,55244;0,09276;0,00308;189,98188;0,30818;0,08857;0,01513;-0,00158
23,94800;1,43689;15239,46047;0,09229;0,00307;190,73167;0,30658;0,08811;0,01722;-0,00180
24,04800;1,44278;15295,40420;0,09283;0,00309;191,43184;0,30861;0,08869;0,01917;-0,00200
24,14800;1,44895;15358,64532;0,09246;0,00310;192,22335;0,30990;0,08907;0,01829;-0,00191
24,24800;1,45484;15414,40308;0,09241;0,00310;192,92119;0,31031;0,08918;0,01405;-0,00147
24,34800;1,46073;15475,04604;0,09303;0,00313;193,68018;0,31279;0,08990;0,02590;-0,00271
24,44800;1,46689;15533,08368;0,09257;0,00317;194,40655;0,31681;0,09105;0,03786;-0,00396
24,54800;1,47273;15589,03635;0,09239;0,00316;195,10684;0,31597;0,09081;0,06263;-0,00655
24,64800;1,47895;15651,31724;0,09298;0,00317;195,88632;0,31747;0,09124;0,06428;-0,00672
24,74800;1,48484;15707,47733;0,09239;0,00320;196,58920;0,31950;0,09182;0,06077;-0,00635
24,84800;1,49078;15770,44308;0,09269;0,00319;197,37726;0,31854;0,09155;0,05740;-0,00600
24,94800;1,49689;15828,12309;0,09285;0,00318;198,09916;0,31791;0,09137;0,05512;-0,00576
25,04800;1,50273;15885,34892;0,09251;0,00320;198,81538;0,32029;0,09205;0,05634;-0,00589
25,14800;1,50900;15947,40093;0,09241;0,00323;199,59200;0,32327;0,09291;0,05260;-0,00550
25,24800;1,51484;16003,81851;0,09317;0,00323;200,29810;0,32285;0,09279;0,05460;-0,00571
25,34800;1,52078;16067,18123;0,09338;0,00321;201,09113;0,32124;0,09232;0,05174;-0,00541
25,44800;1,52684;16125,46742;0,09252;0,00324;201,82062;0,32412;0,09315;0,05651;-0,00591
25,54800;1,53268;16186,34641;0,09247;0,00326;202,58256;0,32595;0,09368;0,05292;-0,00553
25,64800;1,53900;16246,48511;0,09261;0,00325;203,33523;0,32522;0,09347;0,04725;-0,00494
25,74800;1,54478;16302,87230;0,09257;0,00323;204,04095;0,32297;0,09282;0,05013;-0,00524
25,84800;1,55089;16367,50817;0,09251;0,00325;204,84991;0,32450;0,09326;0,05379;-0,00563
25,94800;1,55689;16423,92755;0,09286;0,00327;205,55604;0,32665;0,09388;0,05681;-0,00594
26,04800;1,56268;16485,38589;0,09234;0,00329;206,32523;0,32899;0,09455;0,05404;-0,00565
26,14800;1,56889;16546,12899;0,09277;0,00325;207,08547;0,32457;0,09328;0,05430;-0,00568
26,24800;1,57478;16602,75042;0,09278;0,00327;207,79412;0,32716;0,09403;0,05101;-0,00533
26,34800;1,58100;16667,14132;0,09283;0,00323;208,60002;0,32269;0,09274;0,05928;-0,00620
26,44800;1,58684;16724,29740;0,09277;0,00328;209,31536;0,32818;0,09432;0,05477;-0,00573
26,54800;1,59278;16787,03070;0,09261;0,00327;210,10051;0,32682;0,09393;0,05127;-0,00536
26,64800;1,59884;16845,03078;0,09219;0,00327;210,82642;0,32748;0,09412;0,04782;-0,00500
26,74800;1,60462;16904,00004;0,09240;0,00331;211,56446;0,33093;0,09511;0,04474;-0,00468
26,84800;1,61100;16967,11779;0,09259;0,00332;212,35442;0,33218;0,09547;0,03148;-0,00329
26,94800;1,61684;17024,15764;0,09282;0,00332;213,06831;0,33179;0,09536;0,02146;-0,00224
27,04800;1,62284;17090,19721;0,09226;0,00335;213,89483;0,33470;0,09619;0,01201;-0,00126
27,14800;1,62889;17147,65549;0,09230;0,00333;214,61396;0,33322;0,09577;0,00975;-0,00102
27,24800;1,63468;17207,45623;0,09239;0,00333;215,36241;0,33347;0,09584;0,01035;-0,00108
27,34800;1,64095;17269,23108;0,09238;0,00339;216,13556;0,33949;0,09757;0,01972;-0,00206
27,44800;1,64684;17325,94013;0,09280;0,00339;216,84531;0,33864;0,09733;0,01093;-0,00114
27,54800;1,65289;17390,62965;0,09284;0,00341;217,65494;0,34103;0,09801;0,01498;-0,00157
27,64800;1,65878;17448,26496;0,09297;0,00342;218,37628;0,34165;0,09819;0,01947;-0,00204
27,74800;1,66473;17511,58655;0,09290;0,00343;219,16879;0,34268;0,09848;0,00945;-0,00099
27,84800;1,67095;17571,68949;0,09253;0,00344;219,92102;0,34356;0,09874;0,01148;-0,00120
27,94800;1,67673;17629,75574;0,09240;0,00345;220,64776;0,34519;0,09921;0,01247;-0,00130
28,04800;1,68305;17693,76218;0,09258;0,00348;221,44884;0,34806;0,10003;0,01635;-0,00171
28,14800;1,68884;17751,20795;0,09257;0,00355;222,16781;0,35459;0,10191;0,01335;-0,00140
28,24800;1,69473;17814,89611;0,09271;0,00352;222,96491;0,35246;0,10129;0,01504;-0,00157
28,34800;1,70084;17874,38571;0,09266;0,00355;223,70946;0,35491;0,10200;0,01718;-0,00180
28,44800;1,70668;17933,56955;0,09271;0,00355;224,45018;0,35463;0,10192;0,01360;-0,00142
28,54800;1,71289;17996,22416;0,09221;0,00359;225,23434;0,35920;0,10323;0,01767;-0,00185
28,64800;1,71884;18054,56579;0,09276;0,00359;225,96453;0,35873;0,10310;0,02153;-0,00225
28,74800;1,72484;18119,40551;0,09293;0,00360;226,77604;0,35967;0,10337;0,01784;-0,00187
28,84800;1,73089;18179,34930;0,09286;0,00360;227,52627;0,35954;0,10333;0,01352;-0,00141
28,94800;1,73668;18239,99226;0,09279;0,00366;228,28526;0,36582;0,10513;0,02560;-0,00268
29,04800;1,74289;18301,58472;0,09261;0,00365;229,05613;0,36507;0,10492;0,01840;-0,00192
29,14800;1,74878;18360,50928;0,09219;0,00365;229,79361;0,36479;0,10484;0,01426;-0,00149
29,24800;1,75495;18427,19615;0,09257;0,00364;230,62824;0,36369;0,10452;0,01305;-0,00136
29,34800;1,76095;18485,28206;0,09299;0,00367;231,35522;0,36749;0,10562;0,02419;-0,00253
29,44800;1,76668;18547,44673;0,09325;0,00366;232,13325;0,36643;0,10531;0,02664;-0,00279
29,54800;1,77295;18609,02488;0,09296;0,00366;232,90394;0,36610;0,10521;0,01435;-0,00150
29,64800;1,77878;18666,00215;0,09237;0,00364;233,61705;0,36381;0,10456;0,02466;-0,00258
29,74800;1,78495;18730,58081;0,09219;0,00366;234,42529;0,36594;0,10517;0,02148;-0,00225
29,84800;1,79084;18789,24072;0,09223;0,00362;235,15946;0,36166;0,10394;0,02000;-0,00209
29,94800;1,79678;18853,64950;0,09268;0,00364;235,96558;0,36396;0,10460;0,01422;-0,00149
30,04800;1,80289;18913,31255;0,09248;0,00364;236,71230;0,36354;0,10448;0,00860;-0,00090
30,14800;1,80873;18972,96131;0,09200;0,00361;237,45884;0,36135;0,10385;0,00675;-0,00071
30,24800;1,81505;19035,82335;0,09246;0,00361;238,24560;0,36060;0,10364;0,00436;-0,00046
30,34800;1,82084;19092,23735;0,09221;0,00357;238,95166;0,35704;0,10261;0,00693;-0,00072
30,44800;1,82684;19157,89783;0,09223;0,00358;239,77344;0,35790;0,10286;0,00681;-0,00071
30,54800;1,83289;19215,89077;0,09268;0,00357;240,49926;0,35715;0,10264;0,00807;-0,00084
30,64800;1,83862;19277,11844;0,09275;0,00356;241,26556;0,35589;0,10228;0,00530;-0,00055
30,74800;1,84495;19340,35242;0,09223;0,00359;242,05698;0,35891;0,10315;0,01001;-0,00105
30,84800;1,85084;19396,96133;0,09218;0,00359;242,76547;0,35902;0,10318;0,01111;-0,00116
30,94800;1,85695;19462,46445;0,09254;0,00361;243,58529;0,36114;0,10379;0,01523;-0,00159
31,04800;1,86284;19521,12436;0,09249;0,00358;244,31945;0,35765;0,10279;0,00396;-0,00041
31,14800;1,86873;19582,78120;0,09261;0,00360;245,09113;0,36020;0,10352;0,01331;-0,00139
31,24800;1,87484;19641,76297;0,09257;0,00362;245,82932;0,36234;0,10413;0,01967;-0,00206
31,34800;1,88073;19700,73044;0,09241;0,00366;246,56734;0,36555;0,10506;0,02224;-0,00233
31,44800;1,88700;19765,23042;0,09281;0,00365;247,37460;0,36470;0,10481;0,02469;-0,00258
31,54800;1,89278;19822,02888;0,09221;0,00368;248,08547;0,36800;0,10576;0,02855;-0,00299
31,64800;1,89878;19886,40904;0,09332;0,00369;248,89123;0,36927;0,10613;0,02828;-0,00296
31,74800;1,90489;19944,41271;0,09292;0,00368;249,61718;0,36849;0,10590;0,07004;-0,00732
31,84800;1,91062;20002,25008;0,09204;0,00373;250,34105;0,37312;0,10723;0,06894;-0,00721
31,94800;1,91700;20065,39464;0,09248;0,00376;251,13135;0,37556;0,10794;0,05888;-0,00616
32,04800;1,92284;20122,29681;0,09279;0,00380;251,84351;0,38019;0,10927;0,06871;-0,00719
32,14800;1,92884;20186,19955;0,09300;0,00383;252,64330;0,38285;0,11003;0,07204;-0,00753
32,24800;1,93489;20245,36550;0,09282;0,00387;253,38380;0,38697;0,11121;0,06761;-0,00707
32,34800;1,94073;20304,42059;0,09216;0,00398;254,12291;0,39786;0,11434;0,05928;-0,00620
32,44800;1,94695;20364,70592;0,09242;0,00400;254,87742;0,39976;0,11489;0,06837;-0,00715
32,54800;1,95278;20420,46547;0,09229;0,00403;255,57529;0,40259;0,11570;0,06599;-0,00690
32,64800;1,95895;20482,83756;0,09259;0,00404;256,35591;0,40365;0,11601;0,06488;-0,00678
32,74800;1,96484;20539,42144;0,09235;0,00405;257,06410;0,40538;0,11650;0,06508;-0,00681
32,84800;1,97068;20600,49534;0,09292;0,00412;257,82848;0,41170;0,11832;0,06930;-0,00725
32,94800;1,97695;20659,47890;0,09286;0,00416;258,56669;0,41565;0,11946;0,06448;-0,00674
33,04800;1,98273;20714,28537;0,09224;0,00413;259,25263;0,41274;0,11862;0,07294;-0,00763
33,14800;1,98900;20775,94042;0,09242;0,00416;260,02429;0,41638;0,11967;0,06454;-0,00675
33,24800;1,99489;20829,99408;0,09202;0,00418;260,70080;0,41824;0,12020;0,07432;-0,00777
33,34800;2,00078;20889,83774;0,09274;0,00417;261,44978;0,41676;0,11978;0,07196;-0,00753
33,44800;2,00684;20946,49136;0,09212;0,00419;262,15884;0,41880;0,12036;0,07118;-0,00744
33,54800;2,01268;21002,42257;0,09274;0,00422;262,85886;0,42233;0,12138;0,06794;-0,00710
33,64800;2,01900;21061,11109;0,09239;0,00423;263,59338;0,42320;0,12162;0,06300;-0,00659
33,74800;2,02478;21114,61580;0,09255;0,00426;264,26303;0,42558;0,12231;0,06860;-0,00717
33,84800;2,03089;21175,22299;0,09246;0,00426;265,02156;0,42568;0,12234;0,06105;-0,00638
33,94800;2,03689;21227,48494;0,09206;0,00428;265,67566;0,42837;0,12311;0,06453;-0,00675
34,04800;2,04262;21283,05137;0,09277;0,00431;266,37111;0,43054;0,12374;0,03666;-0,00383
34,14800;2,04895;21339,25438;0,09243;0,00430;267,07452;0,42967;0,12349;0,03522;-0,00368
34,24800;2,05473;21388,77332;0,09235;0,00436;267,69428;0,43572;0,12523;0,03667;-0,00383
34,34800;2,06095;21449,12839;0,09236;0,00435;268,44967;0,43481;0,12496;0,03510;-0,00367
34,44800;2,06689;21500,62323;0,09216;0,00437;269,09416;0,43722;0,12566;0,04219;-0,00441
34,54800;2,07273;21555,58884;0,09281;0,00439;269,78209;0,43900;0,12617;0,04338;-0,00454
34,64800;2,07895;21607,65409;0,09207;0,00440;270,43372;0,44005;0,12647;0,03882;-0,00406
34,74800;2,08478;21656,87621;0,09301;0,00443;271,04976;0,44317;0,12736;0,04659;-0,00487
34,84800;2,09094;21711,13729;0,09257;0,00446;271,72888;0,44618;0,12823;0,03912;-0,00409
34,94800;2,09678;21759,51362;0,09231;0,00449;272,33434;0,44886;0,12900;0,03714;-0,00388
35,04800;2,10284;21815,31966;0,09236;0,00449;273,03279;0,44874;0,12897;0,04650;-0,00486
35,14800;2,10889;21864,28785;0,09272;0,00452;273,64566;0,45188;0,12987;0,04746;-0,00496
35,24800;2,11468;21913,24532;0,09242;0,00455;274,25839;0,45468;0,13067;0,04836;-0,00506
35,34800;2,12100;21964,52379;0,09280;0,00457;274,90017;0,45721;0,13140;0,04668;-0,00488
35,44800;2,12684;22009,04310;0,09239;0,00460;275,45736;0,46000;0,13220;0,04780;-0,00500
35,54800;2,13284;22061,46598;0,09264;0,00461;276,11347;0,46097;0,13248;0,05985;-0,00626
35,64800;2,13889;22107,63752;0,09243;0,00464;276,69133;0,46425;0,13343;0,06163;-0,00644
35,74800;2,14468;22154,45995;0,09250;0,00467;277,27735;0,46658;0,13409;0,06086;-0,00636
35,84800;2,15089;22202,28553;0,09291;0,00470;277,87591;0,46997;0,13507;0,06285;-0,00657
35,94800;2,15689;22245,48519;0,09233;0,00472;278,41659;0,47219;0,13571;0,06212;-0,00650
36,04800;2,16295;22294,19768;0,09235;0,00478;279,02625;0,47835;0,13748;0,06054;-0,00633
36,14800;2,16884;22335,71470;0,09277;0,00478;279,54587;0,47785;0,13733;0,06224;-0,00651
36,24800;2,17473;22381,94883;0,09264;0,00484;280,12452;0,48368;0,13901;0,06887;-0,00720
36,34800;2,18084;22424,17753;0,09267;0,00484;280,65304;0,48438;0,13921;0,05929;-0,00620
36,44800;2,18668;22465,72316;0,09231;0,00491;281,17301;0,49063;0,14101;0,05642;-0,00590
36,54800;2,19300;22513,01229;0,09247;0,00492;281,76486;0,49217;0,14145;0,06392;-0,00668
36,64800;2,19889;22551,76663;0,09251;0,00501;282,24990;0,50081;0,14393;0,05325;-0,00557
36,74800;2,20478;22595,98017;0,09244;0,00504;282,80326;0,50414;0,14489;0,05019;-0,00525
36,84800;2,21094;22635,91826;0,09239;0,00509;283,30311;0,50905;0,14630;0,05477;-0,00573
36,94800;2,21673;22672,60373;0,09226;0,00506;283,76225;0,50632;0,14551;0,04656;-0,00487
37,04800;2,22300;22714,93614;0,09249;0,00515;284,29207;0,51489;0,14798;0,05079;-0,00531
37,14800;2,22878;22749,91572;0,09246;0,00519;284,72986;0,51885;0,14912;0,03904;-0,00408
37,24800;2,23484;22792,95087;0,09293;0,00523;285,26847;0,52254;0,15018;0,05139;-0,00537
37,34800;2,24089;22828,87816;0,09238;0,00521;285,71812;0,52066;0,14964;0,04161;-0,00435
37,44800;2,24662;22866,62936;0,09272;0,00528;286,19061;0,52764;0,15164;0,04776;-0,00499
37,54800;2,25300;22904,42705;0,09188;0,00525;286,66367;0,52538;0,15099;0,03855;-0,00403
37,64800;2,25878;22934,80396;0,09269;0,00536;287,04385;0,53579;0,15398;0,05027;-0,00526
37,74800;2,26494;22975,88468;0,09264;0,00532;287,55801;0,53162;0,15279;0,05163;-0,00540
37,84800;2,27089;23006,19006;0,09231;0,00535;287,93730;0,53459;0,15364;0,05272;-0,00551
37,94800;2,27668;23042,56082;0,09251;0,00540;288,39250;0,54024;0,15526;0,05704;-0,00596
38,04800;2,28289;23076,23148;0,09235;0,00546;288,81391;0,54649;0,15706;0,05731;-0,00599
38,14800;2,28878;23106,20427;0,09283;0,00548;289,18904;0,54761;0,15738;0,05416;-0,00566
38,24800;2,29500;23141,85619;0,09248;0,00553;289,63525;0,55289;0,15890;0,06777;-0,00709
38,34800;2,30084;23170,09985;0,09223;0,00556;289,98873;0,55585;0,15975;0,05871;-0,00614
38,44800;2,30689;23204,09238;0,09242;0,00558;290,41417;0,55845;0,16050;0,07913;-0,00827
38,54800;2,31284;23231,81033;0,09209;0,00563;290,76108;0,56280;0,16175;0,11977;-0,01252
38,64800;2,31862;23261,01065;0,09289;0,00565;291,12654;0,56517;0,16243;0,12406;-0,01297
38,74800;2,32489;23291,76486;0,09200;0,00571;291,51145;0,57061;0,16399;0,12103;-0,01266
38,84800;2,33078;23317,67857;0,09222;0,00573;291,83578;0,57334;0,16478;0,12319;-0,01288
38,94800;2,33689;23350,68047;0,09212;0,00577;292,24882;0,57718;0,16588;0,12639;-0,01322
39,04800;2,34294;23376,41358;0,09222;0,00582;292,57088;0,58191;0,16724;0,12929;-0,01352
39,14800;2,34873;23402,21286;0,09275;0,00588;292,89378;0,58790;0,16896;0,13606;-0,01423
39,24800;2,35489;23428,55215;0,09246;0,00591;293,22343;0,59109;0,16988;0,11823;-0,01236
39,34800;2,36084;23451,09880;0,09281;0,00595;293,50562;0,59469;0,17091;0,11491;-0,01202
39,44800;2,36689;23479,03311;0,09220;0,00599;293,85523;0,59931;0,17224;0,12685;-0,01327
39,54800;2,37284;23502,29681;0,09268;0,00605;294,14639;0,60535;0,17398;0,13454;-0,01407
39,64800;2,37868;23528,09966;0,09254;0,00609;294,46933;0,60879;0,17496;0,13320;-0,01393
39,74800;2,38484;23551,15771;0,09285;0,00620;294,75792;0,62029;0,17827;0,13574;-0,01419
39,84800;2,39068;23571,30468;0,09206;0,00624;295,01007;0,62364;0,17923;0,12730;-0,01331
39,94800;2,39700;23596,91799;0,09245;0,00626;295,33064;0,62592;0,17989;0,12957;-0,01355
40,04800;2,40294;23616,31930;0,09270;0,00630;295,57346;0,63011;0,18109;0,13042;-0,01364
40,14800;2,40878;23641,93976;0,09269;0,00639;295,89411;0,63881;0,18359;0,13033;-0,01363
40,24800;2,41494;23662,01520;0,09302;0,00642;296,14537;0,64248;0,18465;0,13601;-0,01422
40,34800;2,42068;23679,66235;0,09230;0,00650;296,36624;0,65016;0,18685;0,13490;-0,01411
40,44800;2,42694;23702,31450;0,09281;0,00655;296,64974;0,65478;0,18818;0,13738;-0,01437
40,54800;2,43289;23718,10377;0,09258;0,00659;296,84736;0,65890;0,18937;0,12778;-0,01336
40,64800;2,43894;23741,53018;0,09231;0,00669;297,14055;0,66869;0,19218;0,10606;-0,01109
40,74800;2,44484;23757,32481;0,09210;0,00675;297,33823;0,67473;0,19391;0,11433;-0,01196
40,84800;2,45068;23776,22545;0,09259;0,00679;297,57479;0,67887;0,19511;0,11152;-0,01166
40,94800;2,45694;23795,16184;0,09261;0,00688;297,81179;0,68781;0,19767;0,11716;-0,01225
41,04800;2,46273;23808,59971;0,09209;0,00691;297,97997;0,69141;0,19871;0,12265;-0,01283
41,14800;2,46900;23831,96175;0,09246;0,00703;298,27236;0,70324;0,20211;0,12742;-0,01332
41,24800;2,47489;23844,78986;0,09242;0,00707;298,43291;0,70687;0,20315;0,11605;-0,01214
41,34800;2,48073;23862,58900;0,09193;0,00714;298,65568;0,71426;0,20528;0,12051;-0,01260
41,44800;2,48694;23878,65365;0,09264;0,00720;298,85674;0,72012;0,20696;0,11118;-0,01163
41,54800;2,49273;23890,79154;0,09281;0,00730;299,00866;0,72978;0,20974;0,12830;-0,01342
41,64800;2,49889;23909,53839;0,09314;0,00737;299,24328;0,73658;0,21169;0,12980;-0,01357
41,74800;2,50484;23922,18947;0,09234;0,00747;299,40162;0,74745;0,21482;0,13973;-0,01461
41,84800;2,51084;23940,86123;0,09231;0,00754;299,63531;0,75354;0,21656;0,14317;-0,01497
41,94800;2,51689;23952,27134;0,09267;0,00763;299,77811;0,76336;0,21939;0,14082;-0,01473
42,04800;2,52268;23966,06684;0,09244;0,00771;299,95077;0,77097;0,22157;0,14074;-0,01472
42,14800;2,52905;23980,81720;0,09254;0,00779;300,13538;0,77950;0,22403;0,13833;-0,01447
42,24800;2,53478;23990,07440;0,09268;0,00786;300,25124;0,78560;0,22578;0,14803;-0,01548
42,34800;2,54089;24008,10242;0,09247;0,00798;300,47688;0,79769;0,22925;0,14185;-0,01483
42,44800;2,54684;24019,03152;0,09222;0,00804;300,61366;0,80389;0,23103;0,14441;-0,01510
42,54800;2,55268;24032,54449;0,09230;0,00812;300,78278;0,81204;0,23338;0,13986;-0,01463
42,64800;2,55889;24046,12184;0,09260;0,00818;300,95271;0,81773;0,23501;0,14876;-0,01556
42,74800;2,56489;24054,71742;0,09197;0,00827;301,06029;0,82747;0,23781;0,14034;-0,01468
42,84800;2,57100;24069,19420;0,09248;0,00836;301,24148;0,83616;0,24031;0,15289;-0,01599
42,94800;2,57689;24079,34725;0,09274;0,00842;301,36855;0,84224;0,24206;0,14920;-0,01560
43,04800;2,58278;24091,40468;0,09234;0,00850;301,51946;0,85034;0,24438;0,14814;-0,01549
43,14800;2,58884;24102,46074;0,09224;0,00858;301,65783;0,85841;0,24670;0,15650;-0,01637
43,24800;2,59468;24110,98480;0,09207;0,00863;301,76452;0,86296;0,24801;0,15045;-0,01573
43,34800;2,60100;24124,72665;0,09204;0,00872;301,93650;0,87212;0,25064;0,14462;-0,01512
43,44800;2,60684;24131,87385;0,09232;0,00881;302,02596;0,88143;0,25332;0,15593;-0,01631
43,54800;2,61284;24146,06810;0,09197;0,00888;302,20361;0,88770;0,25512;0,15678;-0,01639
43,64800;2,61894;24154,73878;0,09260;0,00896;302,31212;0,89645;0,25764;0,15304;-0,01600
43,74800;2,62462;24161,40318;0,09225;0,00904;302,39553;0,90395;0,25979;0,15947;-0,01668
43,84800;2,63094;24174,15977;0,09221;0,00910;302,55519;0,90951;0,26139;0,16990;-0,01777
43,94800;2,63684;24180,47369;0,09228;0,00920;302,63421;0,92034;0,26450;0,15331;-0,01603
44,04800;2,64294;24194,16547;0,09205;0,00927;302,80558;0,92666;0,26632;0,14919;-0,01560
44,14800;2,64884;24200,98007;0,09233;0,00932;302,89086;0,93242;0,26797;0,17490;-0,01829
44,24800;2,65473;24210,33025;0,09221;0,00943;303,00789;0,94264;0,27091;0,16973;-0,01775
44,34800;2,66094;24218,82570;0,09198;0,00955;303,11421;0,95520;0,27452;0,17175;-0,01796
44,44800;2,66678;24224,19548;0,09233;0,00959;303,18142;0,95877;0,27555;0,16179;-0,01692
44,54800;2,67300;24238,19125;0,09215;0,00970;303,35659;0,96952;0,27864;0,16651;-0,01741
44,64800;2,67884;24243,44838;0,09248;0,00977;303,42238;0,97734;0,28088;0,17953;-0,01877
