Repository: subasivachandran/Fracture-modelling-for-tensile-test-of-Alu-6082

File: Data_Alu 6082 für NiGü/6082Alu_Zugprüfung.is_tens_RawData.csv/Specimen_RawData_3.csv (part 1 of 5)
Prüflosbezeichnung;"Redux 312_quer+längs_alte Proben"
Proben-Nr;"I10_1"
Prüfer;"JuBr"
Werkstoff;"6082"
Prüfnorm;"DIN EN ISO 527                                                   "
Prüfgeschwindigkeit;3,6;mm/min
Prüfklima;"23 °C / 50 % rF"
Bemerkungen;""

Zeit;Traversenweg;Last;Dehnung 1;Zugdehnung;Zugspannung;Axiale Dehnung (Video);Zugverformung;Transversale Dehnung (Video);Transversale Verformung 1
(sec);(mm);(N);(%);(mm/mm);(MPa);(%);(mm);(%);(mm)
0,00000;-0,00043;248,87455;1,26639;0,00001;3,11093;0,00066;0,00022;0,00513;-0,00053
0,10000;0,00332;272,71371;1,26623;0,00000;3,40892;-0,00002;-0,00001;0,00591;-0,00061
0,14800;0,00755;348,79080;1,26609;0,00002;4,35989;0,00217;0,00071;0,00153;-0,00016
0,19400;0,01071;423,82761;1,26591;0,00004;5,29785;0,00383;0,00126;0,00655;-0,00067
0,25400;0,01468;500,12190;1,26619;-0,00001;6,25152;-0,00114;-0,00037;0,01455;-0,00149
0,31600;0,01859;575,96136;1,26624;0,00005;7,19952;0,00506;0,00166;0,00542;-0,00056
0,38600;0,02266;651,07780;1,26645;0,00002;8,13847;0,00170;0,00056;0,01297;-0,00133
0,45200;0,02673;726,47771;1,26619;-0,00003;9,08097;-0,00315;-0,00103;0,00998;-0,00102
0,52000;0,03064;802,16646;1,26635;0,00000;10,02708;-0,00001;0,00000;0,02270;-0,00233
0,59200;0,03509;879,43325;1,26630;0,00000;10,99292;-0,00026;-0,00009;0,00668;-0,00069
0,66000;0,03921;956,29133;1,26641;0,00002;11,95364;0,00250;0,00082;-0,00373;0,00038
0,73600;0,04366;1033,12153;1,26656;0,00000;12,91402;0,00030;0,00010;-0,01881;0,00193
0,80400;0,04795;1109,15165;1,26644;0,00005;13,86440;0,00520;0,00171;-0,02614;0,00268
0,87800;0,05207;1185,82338;1,26647;0,00005;14,82279;0,00481;0,00158;-0,02464;0,00253
0,94800;0,05646;1260,84656;1,26649;0,00004;15,76058;0,00375;0,00123;-0,02551;0,00262
1,01800;0,06054;1336,04240;1,26645;0,00006;16,70053;0,00639;0,00210;-0,02483;0,00255
1,09400;0,06520;1411,86934;1,26670;0,00004;17,64837;0,00355;0,00116;-0,01905;0,00195
1,16400;0,06954;1487,63191;1,26661;0,00006;18,59540;0,00614;0,00202;-0,01947;0,00200
1,24200;0,07404;1562,94364;1,26660;0,00004;19,53680;0,00434;0,00143;-0,02468;0,00253
1,31400;0,07859;1638,67079;1,26680;0,00005;20,48338;0,00485;0,00159;-0,01834;0,00188
1,39200;0,08293;1714,11943;1,26690;0,00004;21,42649;0,00438;0,00144;-0,01902;0,00195
1,46800;0,08770;1791,05490;1,26685;0,00006;22,38819;0,00588;0,00193;-0,02631;0,00270
1,54400;0,09204;1866,38664;1,26689;0,00005;23,32983;0,00531;0,00174;-0,02426;0,00249
1,62200;0,09691;1942,66118;1,26692;0,00007;24,28326;0,00735;0,00242;-0,01837;0,00188
1,69800;0,10136;2018,80395;1,26713;0,00004;25,23505;0,00370;0,00122;-0,02683;0,00275
1,78000;0,10634;2095,13806;1,26717;0,00005;26,18923;0,00475;0,00156;-0,02285;0,00234
1,85600;0,11089;2171,65209;1,26710;0,00004;27,14565;0,00387;0,00127;-0,02577;0,00264
1,94000;0,11593;2247,35610;1,26711;-0,00005;28,09195;-0,00481;-0,00158;-0,01823;0,00187
2,01600;0,12059;2322,40297;1,26703;0,00002;29,03004;0,00248;0,00082;-0,01517;0,00155
2,10200;0,12562;2398,87007;1,26699;0,00003;29,98588;0,00270;0,00089;-0,02352;0,00241
2,18000;0,13050;2474,52736;1,26699;0,00003;30,93159;0,00320;0,00105;-0,03781;0,00388
2,26800;0,13559;2550,64599;1,26688;0,00004;31,88307;0,00416;0,00137;-0,04135;0,00424
2,34800;0,14062;2626,01875;1,26702;0,00006;32,82523;0,00603;0,00198;-0,04362;0,00447
2,43800;0,14577;2701,29763;1,26711;0,00011;33,76622;0,01057;0,00347;-0,04263;0,00437
2,52200;0,15102;2777,97461;1,26710;0,00011;34,72468;0,01122;0,00369;-0,04943;0,00507
2,61600;0,15648;2853,81876;1,26700;0,00014;35,67273;0,01383;0,00454;-0,05592;0,00573
2,70200;0,16173;2929,36563;1,26695;0,00014;36,61707;0,01437;0,00472;-0,02548;0,00261
2,79600;0,16736;3004,39373;1,26713;0,00019;37,55492;0,01857;0,00610;-0,03732;0,00383
2,88400;0,17255;3080,39010;1,26716;0,00018;38,50488;0,01830;0,00601;-0,02921;0,00299
2,97800;0,17823;3155,66897;1,26710;0,00019;39,44586;0,01902;0,00625;-0,03376;0,00346
3,06600;0,18343;3230,70846;1,26704;0,00023;40,38386;0,02256;0,00741;-0,03508;0,00360
3,15800;0,18905;3306,01193;1,26704;0,00020;41,32515;0,02006;0,00659;-0,02873;0,00295
3,24800;0,19430;3381,34646;1,26709;0,00016;42,26683;0,01585;0,00521;-0,02800;0,00287
3,33800;0,19987;3456,46128;1,26709;0,00022;43,20577;0,02205;0,00724;-0,02277;0,00233
3,43000;0,20523;3531,90288;1,26711;0,00021;44,14879;0,02123;0,00697;-0,02117;0,00217
3,51800;0,21075;3607,07447;1,26716;0,00022;45,08843;0,02210;0,00726;-0,02225;0,00228
3,61200;0,21621;3683,03552;1,26722;0,00024;46,03794;0,02424;0,00796;-0,00811;0,00083
3,70000;0,22173;3759,06408;1,26726;0,00024;46,98830;0,02389;0,00785;-0,00712;0,00073
3,79400;0,22714;3834,43058;1,26699;0,00030;47,93038;0,03044;0,01000;-0,00242;0,00025
3,88000;0,23250;3910,55703;1,26703;0,00031;48,88196;0,03093;0,01016;-0,00323;0,00033
3,97400;0,23796;3986,33301;1,26725;0,00033;49,82916;0,03305;0,01086;0,01006;-0,00103
4,06000;0,24321;4061,72857;1,26722;0,00032;50,77161;0,03191;0,01048;0,01451;-0,00149
4,15400;0,24879;4137,67084;1,26734;0,00035;51,72089;0,03512;0,01154;0,01587;-0,00163
4,24200;0,25404;4213,39229;1,26734;0,00041;52,66740;0,04098;0,01346;0,00998;-0,00102
4,33600;0,25971;4289,09674;1,26741;0,00040;53,61371;0,04034;0,01325;0,01178;-0,00121
4,42600;0,26496;4365,29785;1,26738;0,00045;54,56622;0,04498;0,01478;0,01691;-0,00173
4,51800;0,27064;4440,81500;1,26739;0,00040;55,51019;0,04004;0,01315;0,01632;-0,00167
4,61000;0,27600;4516,40055;1,26737;0,00039;56,45501;0,03861;0,01268;0,01625;-0,00167
4,70000;0,28162;4591,42014;1,26756;0,00038;57,39275;0,03797;0,01247;0,00713;-0,00073
4,79600;0,28720;4667,40623;1,26763;0,00040;58,34258;0,04023;0,01321;0,00813;-0,00083
4,88600;0,29287;4742,46874;1,26764;0,00044;59,28086;0,04439;0,01458;0,01790;-0,00184
4,98600;0,29866;4818,07798;1,26754;0,00046;60,22597;0,04560;0,01498;0,01605;-0,00165
5,08000;0,30445;4893,84368;1,26771;0,00049;61,17305;0,04860;0,01596;0,01106;-0,00113
5,18000;0,31039;4963,21186;1,26776;0,00051;62,04015;0,05080;0,01669;0,01809;-0,00185
5,28000;0,31618;5032,42314;1,26770;0,00049;62,90529;0,04887;0,01605;0,01934;-0,00198
5,38000;0,32245;5095,98568;1,26779;0,00049;63,69982;0,04935;0,01621;0,02252;-0,00231
5,48000;0,32829;5154,85704;1,26782;0,00054;64,43571;0,05388;0,01770;0,02087;-0,00214
5,58000;0,33450;5218,90506;1,26751;0,00058;65,23631;0,05780;0,01899;0,01975;-0,00202
5,68000;0,34034;5275,36780;1,26773;0,00056;65,94210;0,05573;0,01831;0,02656;-0,00272
5,78000;0,34629;5337,96519;1,26778;0,00051;66,72456;0,05114;0,01680;0,02556;-0,00262
5,88000;0,35239;5395,41051;1,26768;0,00055;67,44263;0,05489;0,01803;0,01762;-0,00181
5,98000;0,35818;5453,07577;1,26776;0,00058;68,16345;0,05770;0,01895;0,03731;-0,00382
6,08000;0,36455;5514,95165;1,26797;0,00059;68,93690;0,05851;0,01922;0,03598;-0,00369
6,18000;0,37034;5570,38486;1,26776;0,00063;69,62981;0,06283;0,02064;0,03882;-0,00398
6,28000;0,37639;5633,75473;1,26788;0,00060;70,42193;0,06040;0,01984;0,03883;-0,00398
6,38000;0,38239;5689,53440;1,26758;0,00064;71,11918;0,06414;0,02107;0,03968;-0,00407
6,48000;0,38818;5746,84292;1,26751;0,00062;71,83554;0,06160;0,02023;0,04805;-0,00493
6,58000;0,39445;5805,21405;1,26789;0,00063;72,56518;0,06277;0,02062;0,05428;-0,00557
6,68000;0,40029;5860,04779;1,26741;0,00064;73,25060;0,06369;0,02092;0,05151;-0,00528
6,78000;0,40645;5921,36040;1,26756;0,00065;74,01701;0,06496;0,02134;0,04783;-0,00490
6,88000;0,41234;5975,47889;1,26767;0,00065;74,69349;0,06492;0,02133;0,04156;-0,00426
6,98000;0,41823;6035,21794;1,26766;0,00064;75,44022;0,06369;0,02092;0,04607;-0,00472
7,08000;0,42445;6090,74593;1,26777;0,00067;76,13432;0,06703;0,02202;0,03702;-0,00380
7,18000;0,43029;6144,11294;1,26784;0,00068;76,80141;0,06792;0,02231;0,04760;-0,00488
7,28000;0,43655;6204,84933;1,26782;0,00070;77,56062;0,07000;0,02299;0,03285;-0,00337
7,38000;0,44239;6256,80774;1,26791;0,00069;78,21010;0,06898;0,02266;0,04143;-0,00425
7,48000;0,44829;6315,18736;1,26792;0,00071;78,93984;0,07145;0,02347;0,03735;-0,00383
7,58000;0,45439;6369,39615;1,26803;0,00070;79,61745;0,07014;0,02304;0,04134;-0,00424
7,68000;0,46023;6424,22676;1,26789;0,00073;80,30283;0,07289;0,02394;0,04604;-0,00472
7,78000;0,46650;6481,30506;1,26800;0,00075;81,01631;0,07533;0,02474;0,00845;-0,00087
7,88000;0,47234;6533,69129;1,26786;0,00071;81,67114;0,07093;0,02330;-0,01423;0,00146
7,98000;0,47839;6592,42406;1,26797;0,00075;82,40530;0,07461;0,02451;-0,01041;0,00107
8,08000;0,48439;6644,09325;1,26802;0,00072;83,05117;0,07242;0,02379;-0,01492;0,00153
8,18000;0,49018;6698,66860;1,26800;0,00075;83,73336;0,07509;0,02467;-0,02058;0,00211
8,28000;0,49645;6753,98022;1,26822;0,00073;84,42475;0,07292;0,02395;-0,01764;0,00181
8,38000;0,50229;6805,38610;1,26797;0,00071;85,06733;0,07105;0,02334;-0,01480;0,00152
8,48000;0,50845;6864,37637;1,26796;0,00067;85,80470;0,06700;0,02201;-0,01127;0,00116
8,58000;0,51439;6915,47424;1,26810;0,00070;86,44343;0,06950;0,02283;-0,01437;0,00147
8,68000;0,52023;6971,20383;1,26805;0,00067;87,14005;0,06695;0,02199;0,00205;-0,00021
8,78000;0,52645;7024,58829;1,26833;0,00068;87,80735;0,06821;0,02240;-0,02685;0,00275
8,88000;0,53229;7075,56948;1,26827;0,00069;88,44462;0,06862;0,02254;0,02167;-0,00222
8,98000;0,53850;7133,25977;1,26818;0,00070;89,16575;0,06973;0,02291;0,02848;-0,00292
9,08000;0,54434;7183,79036;1,26816;0,00067;89,79738;0,06707;0,02203;0,02270;-0,00233
9,18000;0,55034;7239,69787;1,26832;0,00072;90,49622;0,07204;0,02366;0,02372;-0,00243
9,28000;0,55639;7291,43634;1,26823;0,00071;91,14295;0,07124;0,02340;0,03367;-0,00345
9,38000;0,56218;7343,51903;1,26862;0,00072;91,79399;0,07200;0,02365;0,04048;-0,00415
9,48000;0,56861;7398,83378;1,26839;0,00078;92,48542;0,07806;0,02564;0,03028;-0,00310
9,58000;0,57434;7447,18283;1,26840;0,00079;93,08979;0,07899;0,02595;0,03789;-0,00388
9,68000;0,58034;7504,00722;1,26843;0,00079;93,80009;0,07950;0,02611;0,03747;-0,00384
9,78000;0,58639;7554,10194;1,26838;0,00083;94,42627;0,08267;0,02715;0,03654;-0,00375
9,88000;0,59223;7606,48549;1,26837;0,00079;95,08107;0,07873;0,02586;0,03907;-0,00401
9,98000;0,59845;7659,07377;1,26856;0,00083;95,73842;0,08251;0,02710;0,03551;-0,00364
10,08000;0,60434;7707,73262;1,26819;0,00085;96,34666;0,08456;0,02778;0,04751;-0,00487
10,18000;0,61045;7763,30084;1,26834;0,00085;97,04126;0,08469;0,02782;0,04015;-0,00412
10,28000;0,61634;7811,88279;1,26847;0,00087;97,64853;0,08740;0,02871;0,04836;-0,00496
10,38000;0,62229;7865,06474;1,26833;0,00090;98,31331;0,09004;0,02958;0,03828;-0,00392
10,48000;0,62839;7914,65521;1,26840;0,00090;98,93319;0,09001;0,02957;0,04513;-0,00463
10,58000;0,63423;7963,27561;1,26833;0,00095;99,54095;0,09488;0,03117;0,04213;-0,00432
10,68000;0,64055;8018,11874;1,26812;0,00100;100,22648;0,09981;0,03279;0,03853;-0,00395
10,78000;0,64634;8064,61304;1,26833;0,00101;100,80766;0,10051;0,03302;0,03204;-0,00328
10,88000;0,65234;8118,33143;1,26854;0,00104;101,47914;0,10418;0,03422;0,03885;-0,00398
10,98000;0,65839;8165,90488;1,26829;0,00105;102,07381;0,10492;0,03446;0,03703;-0,00380
11,08000;0,66423;8213,29504;1,26847;0,00105;102,66619;0,10542;0,03463;0,03276;-0,00336
11,18000;0,67050;8263,54980;1,26843;0,00108;103,29437;0,10767;0,03537;0,03091;-0,00317
11,28000;0,67634;8309,16166;1,26824;0,00114;103,86452;0,11390;0,03741;0,03384;-0,00347
11,38000;0,68239;8361,62478;1,26856;0,00117;104,52031;0,11656;0,03829;0,04425;-0,00454
11,48000;0,68839;8407,41813;1,26856;0,00113;105,09273;0,11301;0,03712;0,04822;-0,00494
11,58000;0,69423;8455,03807;1,26864;0,00116;105,68798;0,11631;0,03821;0,04667;-0,00479
11,68000;0,70045;8502,58648;1,26892;0,00117;106,28233;0,11748;0,03859;0,05305;-0,00544
11,78000;0,70629;8545,96138;1,26888;0,00118;106,82452;0,11786;0,03872;0,05736;-0,00588
11,88000;0,71245;8597,11915;1,26886;0,00114;107,46399;0,11381;0,03738;0,04988;-0,00511
11,98000;0,71834;8640,90264;1,26929;0,00115;108,01128;0,11465;0,03766;0,05417;-0,00555
12,08000;0,72423;8689,85206;1,26889;0,00108;108,62315;0,10796;0,03546;0,05282;-0,00542
12,18000;0,73045;8736,92930;1,26913;0,00110;109,21162;0,11032;0,03624;0,05288;-0,00542
12,28000;0,73623;8780,71815;1,26916;0,00116;109,75898;0,11603;0,03811;0,06318;-0,00648
12,38000;0,74250;8832,05563;1,26903;0,00114;110,40070;0,11407;0,03747;0,06849;-0,00702
12,48000;0,74839;8875,42605;1,26914;0,00117;110,94283;0,11660;0,03830;0,07396;-0,00758
12,58000;0,75429;8925,78095;1,26904;0,00119;111,57226;0,11869;0,03899;0,07557;-0,00775
12,68000;0,76034;8971,02535;1,26908;0,00123;112,13782;0,12292;0,04038;0,07045;-0,00722
12,78000;0,76623;9017,43829;1,26928;0,00124;112,71798;0,12408;0,04076;0,07803;-0,00800
12,88000;0,77255;9067,32738;1,26926;0,00122;113,34159;0,12242;0,04021;0,07861;-0,00806
12,98000;0,77834;9111,94146;1,26889;0,00127;113,89927;0,12653;0,04156;0,07737;-0,00793
13,08000;0,78439;9164,16228;1,26906;0,00124;114,55203;0,12438;0,04086;0,08121;-0,00833
13,18000;0,79045;9208,51082;1,26900;0,00126;115,10639;0,12574;0,04130;0,08403;-0,00861
13,28000;0,79623;9255,86969;1,26919;0,00125;115,69837;0,12548;0,04122;0,09575;-0,00982
13,38000;0,80245;9304,61168;1,26903;0,00124;116,30765;0,12356;0,04059;0,09087;-0,00932
13,48000;0,80829;9348,59008;1,26928;0,00122;116,85738;0,12219;0,04014;0,08639;-0,00886
13,58000;0,81445;9400,40052;1,26895;0,00123;117,50501;0,12329;0,04050;0,05739;-0,00588
13,68000;0,82039;9445,50365;1,26893;0,00119;118,06880;0,11886;0,03904;0,05858;-0,00601
13,78000;0,82629;9494,87418;1,26911;0,00117;118,68593;0,11713;0,03847;0,04655;-0,00477
13,88000;0,83245;9541,58843;1,26910;0,00119;119,26986;0,11906;0,03911;0,04700;-0,00482
13,98000;0,83823;9587,04293;1,26908;0,00119;119,83804;0,11949;0,03925;0,04528;-0,00464
14,08000;0,84455;9638,04066;1,26898;0,00118;120,47551;0,11824;0,03884;0,04475;-0,00459
14,18000;0,85034;9683,11965;1,26899;0,00117;121,03900;0,11672;0,03834;0,04110;-0,00421
14,28000;0,85629;9735,11517;1,26908;0,00117;121,68894;0,11661;0,03830;0,04077;-0,00418
14,38000;0,86239;9781,28850;1,26910;0,00119;122,26611;0,11879;0,03902;0,03458;-0,00355
14,48000;0,86818;9828,93080;1,26911;0,00118;122,86163;0,11832;0,03887;0,01971;-0,00202
14,58000;0,87450;9879,34917;1,26928;0,00116;123,49186;0,11644;0,03825;0,02234;-0,00229
14,68000;0,88034;9925,10140;1,26917;0,00120;124,06377;0,11976;0,03934;0,01758;-0,00180
14,78000;0,88645;9977,83810;1,26921;0,00116;124,72298;0,11627;0,03819;0,01016;-0,00104
14,88000;0,89239;10024,77318;1,26922;0,00120;125,30966;0,11950;0,03925;0,00469;-0,00048
14,98000;0,89823;10073,99887;1,26932;0,00119;125,92499;0,11906;0,03911;0,00675;-0,00069
15,08000;0,90445;10122,97958;1,26946;0,00118;126,53724;0,11812;0,03880;0,00055;-0,00006
15,18000;0,91029;10169,40325;1,26954;0,00122;127,11754;0,12201;0,04008;0,01260;-0,00129
15,28000;0,91650;10221,88783;1,26933;0,00120;127,77360;0,12018;0,03948;0,03014;-0,00309
15,38000;0,92239;10267,74734;1,26976;0,00121;128,34684;0,12141;0,03988;0,02765;-0,00283
15,48000;0,92823;10319,29493;1,26955;0,00125;128,99119;0,12544;0,04120;0,03373;-0,00346
15,58000;0,93445;10367,06775;1,26954;0,00125;129,58835;0,12464;0,04094;0,02943;-0,00302
15,68000;0,94023;10414,08420;1,26967;0,00127;130,17605;0,12674;0,04163;0,04439;-0,00455
15,78000;0,94650;10467,47357;1,26947;0,00129;130,84342;0,12928;0,04247;0,03782;-0,00388
15,88000;0,95239;10513,58074;1,26954;0,00128;131,41976;0,12781;0,04198;0,03338;-0,00342
15,98000;0,95829;10566,40506;1,26973;0,00130;132,08006;0,12974;0,04262;0,03687;-0,00378
16,08000;0,96439;10614,40140;1,26958;0,00132;132,68002;0,13157;0,04322;0,03487;-0,00358
16,18000;0,97023;10663,22029;1,26966;0,00134;133,29025;0,13377;0,04394;0,03112;-0,00319
16,28000;0,97650;10714,20372;1,26980;0,00138;133,92755;0,13823;0,04541;0,03821;-0,00392
16,38000;0,98229;10761,54381;1,26959;0,00136;134,51930;0,13618;0,04473;0,03130;-0,00321
16,48000;0,98839;10816,24389;1,26972;0,00138;135,20305;0,13780;0,04527;0,04198;-0,00430
16,58000;0,99439;10864,86429;1,26982;0,00138;135,81080;0,13814;0,04538;0,04101;-0,00420
16,68000;1,00018;10917,68235;1,26977;0,00139;136,47103;0,13881;0,04560;0,04921;-0,00505
16,78000;1,00655;10972,87863;1,26964;0,00144;137,16098;0,14354;0,04715;0,05266;-0,00540
16,88000;1,01228;11024,12313;1,26971;0,00146;137,80154;0,14601;0,04796;0,04500;-0,00461
16,98000;1,01850;11084,71423;1,26982;0,00138;138,55893;0,13837;0,04545;0,05041;-0,00517
17,08000;1,02439;11138,07321;1,26962;0,00147;139,22592;0,14722;0,04836;0,05339;-0,00547
17,18000;1,03023;11196,61063;1,26983;0,00147;139,95763;0,14698;0,04828;0,05544;-0,00568
17,28000;1,03639;11252,16275;1,26972;0,00149;140,65203;0,14903;0,04895;0,05878;-0,00603
17,38000;1,04229;11306,86730;1,26969;0,00148;141,33584;0,14763;0,04849;0,06291;-0,00645
17,48000;1,04855;11366,19866;1,26967;0,00151;142,07748;0,15082;0,04954;0,06259;-0,00642
17,58000;1,05434;11419,20716;1,26986;0,00152;142,74009;0,15156;0,04978;0,05889;-0,00604
17,68000;1,06034;11479,63732;1,26973;0,00155;143,49547;0,15490;0,05088;0,06539;-0,00670
17,78000;1,06645;11533,91451;1,26970;0,00155;144,17393;0,15476;0,05083;0,07218;-0,00740
17,88000;1,07218;11588,89353;1,26986;0,00157;144,86117;0,15656;0,05143;0,06750;-0,00692
17,98000;1,07850;11648,33039;1,26984;0,00158;145,60413;0,15760;0,05177;0,06941;-0,00712
18,08000;1,08434;11701,29150;1,26973;0,00159;146,26614;0,15887;0,05219;0,07528;-0,00772
18,18000;1,09034;11762,51829;1,26992;0,00158;147,03148;0,15804;0,05191;0,07816;-0,00801
18,28000;1,09639;11816,89560;1,26967;0,00165;147,71120;0,16487;0,05416;0,06418;-0,00658
18,38000;1,10223;11873,85231;1,26933;0,00168;148,42315;0,16826;0,05527;0,06873;-0,00705
18,48000;1,10845;11930,86803;1,27032;0,00170;149,13585;0,16990;0,05581;0,06292;-0,00645
18,58000;1,11434;11985,19349;1,27022;0,00171;149,81492;0,17150;0,05633;0,07938;-0,00814
18,68000;1,12050;12045,63260;1,27025;0,00173;150,57041;0,17334;0,05694;0,07260;-0,00744
18,78000;1,12639;12100,10022;1,27029;0,00173;151,25125;0,17255;0,05668;0,07641;-0,00783
18,88000;1,13229;12159,79546;1,27038;0,00176;151,99744;0,17616;0,05786;0,07211;-0,00739
18,98000;1,13845;12215,73561;1,27019;0,00178;152,69670;0,17772;0,05838;0,07220;-0,00740
19,08000;1,14418;12270,27386;1,27044;0,00177;153,37842;0,17703;0,05815;0,08538;-0,00875
19,18000;1,15055;12331,44879;1,27035;0,00185;154,14311;0,18523;0,06084;0,08097;-0,00830
19,28000;1,15639;12384,65041;1,27032;0,00185;154,80813;0,18501;0,06077;0,08853;-0,00908
19,38000;1,16234;12445,37205;1,27046;0,00186;155,56715;0,18631;0,06120;0,08503;-0,00872
19,48000;1,16839;12501,36852;1,27036;0,00186;156,26711;0,18586;0,06105;0,09234;-0,00947
19,58000;1,17423;12557,63412;1,27046;0,00188;156,97043;0,18781;0,06169;0,09214;-0,00945
19,68000;1,18050;12616,84477;1,27036;0,00188;157,71056;0,18789;0,06172;0,09770;-0,01002
19,78000;1,18634;12671,05401;1,27048;0,00191;158,38818;0,19141;0,06288;0,09983;-0,01023
19,88000;1,19245;12732,67597;1,27052;0,00193;159,15845;0,19251;0,06324;0,10080;-0,01033
19,98000;1,19839;12787,58079;1,27042;0,00194;159,84476;0,19414;0,06377;0,11120;-0,01140
20,08000;1,20418;12846,28451;1,27062;0,00195;160,57856;0,19482;0,06400;0,11290;-0,01157
20,18000;1,21050;12904,62792;1,27070;0,00197;161,30785;0,19680;0,06465;0,05823;-0,00597
20,28000;1,21623;12958,18180;1,27056;0,00198;161,97727;0,19782;0,06498;0,06957;-0,00713
20,38000;1,22250;13022,25530;1,27054;0,00198;162,77819;0,19772;0,06495;0,06933;-0,00711
20,48000;1,22839;13076,18380;1,27070;0,00198;163,45230;0,19821;0,06511;0,05983;-0,00613
20,58000;1,23428;13135,93447;1,27051;0,00201;164,19918;0,20117;0,06608;0,06070;-0,00622
20,68000;1,24045;13193,42673;1,27041;0,00199;164,91783;0,19865;0,06525;0,06545;-0,00671
20,78000;1,24628;13248,59798;1,27058;0,00195;165,60747;0,19511;0,06409;0,06223;-0,00638
20,88000;1,25250;13308,83324;1,27048;0,00190;166,36042;0,18968;0,06231;0,07195;-0,00738
20,98000;1,25834;13364,40325;1,27044;0,00193;167,05504;0,19305;0,06341;0,06608;-0,00677
21,08000;1,26439;13427,18840;1,27051;0,00189;167,83985;0,18899;0,06208;0,07102;-0,00728
21,18000;1,27039;13482,71459;1,27060;0,00187;168,53393;0,18660;0,06129;0,06669;-0,00684
21,28000;1,27618;13540,39907;1,27064;0,00191;169,25499;0,19084;0,06269;0,07512;-0,00770
21,38000;1,28255;13600,62271;1,27053;0,00187;170,00778;0,18672;0,06134;0,08121;-0,00833
21,48000;1,28834;13654,36971;1,27077;0,00186;170,67962;0,18613;0,06114;0,06872;-0,00705
21,58000;1,29439;13717,42487;1,27071;0,00186;171,46781;0,18630;0,06120;0,06910;-0,00708
21,68000;1,30034;13772,44860;1,27057;0,00184;172,15561;0,18425;0,06052;0,06894;-0,00707
21,78000;1,30623;13831,46435;1,27055;0,00184;172,89330;0,18443;0,06058;0,09644;-0,00989
21,88000;1,31245;13890,22171;1,27088;0,00185;173,62777;0,18463;0,06065;0,09845;-0,01009
21,98000;1,31834;13945,55926;1,27092;0,00184;174,31949;0,18362;0,06032;0,09509;-0,00975
22,08000;1,32450;14007,04443;1,27082;0,00185;175,08806;0,18495;0,06075;0,08736;-0,00896
22,18000;1,33034;14062,33907;1,27094;0,00187;175,77924;0,18657;0,06129;0,09125;-0,00936
22,28000;1,33628;14122,94358;1,27076;0,00185;176,53679;0,18490;0,06074;0,08915;-0,00914
22,38000;1,34239;14179,22705;1,27093;0,00189;177,24034;0,18922;0,06216;0,09073;-0,00930
22,48000;1,34823;14235,51500;1,27109;0,00186;177,94394;0,18594;0,06108;0,08254;-0,00846
22,58000;1,35455;14297,18614;1,27102;0,00190;178,71483;0,18998;0,06240;0,08102;-0,00831
22,68000;1,36039;14351,63409;1,27096;0,00192;179,39543;0,19190;0,06304;0,08668;-0,00889
22,78000;1,36634;14414,44248;1,27136;0,00189;180,18053;0,18850;0,06192;0,08118;-0,00832
22,88000;1,37245;14471,29905;1,27110;0,00193;180,89124;0,19290;0,06337;0,08582;-0,00880
22,98000;1,37818;14528,40686;1,27119;0,00194;181,60509;0,19361;0,06360;0,07692;-0,00789
23,08000;1,38445;14588,29433;1,27139;0,00194;182,35368;0,19397;0,06372;0,07981;-0,00818
23,18000;1,39034;14644,22375;1,27116;0,00196;183,05280;0,19558;0,06425;0,07821;-0,00802
23,28000;1,39639;14707,65799;1,27125;0,00197;183,84572;0,19652;0,06455;0,08534;-0,00875
23,38000;1,40239;14764,15068;1,27138;0,00197;184,55188;0,19722;0,06478;0,07809;-0,00801
23,48000;1,40823;14824,75162;1,27123;0,00195;185,30940;0,19462;0,06393;0,07878;-0,00808
23,58000;1,41445;14883,55637;1,27133;0,00200;186,04445;0,19982;0,06564;0,07869;-0,00807
23,68000;1,42023;14939,34542;1,27137;0,00197;186,74182;0,19683;0,06465;0,08040;-0,00824
23,78000;1,42645;15003,91603;1,27131;0,00199;187,54895;0,19914;0,06542;0,09469;-0,00971
23,88000;1,43234;15058,52222;1,27153;0,00202;188,23153;0,20152;0,06620;0,08580;-0,00880
23,98000;1,43818;15120,89074;1,27145;0,00203;189,01113;0,20297;0,06667;0,08562;-0,00878
24,08000;1,44445;15181,16891;1,27146;0,00204;189,76461;0,20397;0,06700;0,08258;-0,00847
24,18000;1,45023;15238,00492;1,27139;0,00205;190,47506;0,20475;0,06726;0,08367;-0,00858
24,28000;1,45650;15300,72749;1,27134;0,00209;191,25909;0,20902;0,06866;0,09178;-0,00941
24,38000;1,46239;15357,40077;1,27110;0,00213;191,96751;0,21279;0,06990;0,09209;-0,00944
24,48000;1,46834;15420,15195;1,27160;0,00209;192,75190;0,20934;0,06876;0,08922;-0,00915
24,58000;1,47439;15478,40059;1,27113;0,00214;193,48001;0,21370;0,07020;0,09097;-0,00933
24,68000;1,48018;15537,82582;1,27147;0,00213;194,22282;0,21323;0,07004;0,09225;-0,00946
24,78000;1,48655;15599,46299;1,27159;0,00220;194,99329;0,21964;0,07215;0,09611;-0,00985
24,88000;1,49234;15655,85196;1,27138;0,00222;195,69815;0,22183;0,07287;0,10211;-0,01047
24,98000;1,49845;15721,43555;1,27146;0,00225;196,51794;0,22530;0,07401;0,09475;-0,00971
25,08000;1,50445;15777,87280;1,27167;0,00225;197,22341;0,22518;0,07397;0,10411;-0,01067
25,18000;1,51023;15838,57298;1,27146;0,00226;197,98216;0,22646;0,07439;0,11342;-0,01163
25,28000;1,51645;15899,22309;1,27156;0,00230;198,74029;0,22983;0,07550;0,11033;-0,01131
25,38000;1,52228;15955,79982;1,27153;0,00230;199,44750;0,23042;0,07569;0,10953;-0,01123
25,48000;1,52850;16019,87422;1,27154;0,00238;200,24843;0,23786;0,07813;0,11319;-0,01160
25,58000;1,53434;16077,96550;1,27145;0,00236;200,97457;0,23600;0,07752;0,11254;-0,01154
25,68000;1,54028;16140,60938;1,27171;0,00237;201,75762;0,23659;0,07771;0,11078;-0,01136
25,78000;1,54639;16199,03505;1,27146;0,00240;202,48794;0,24006;0,07886;0,11702;-0,01200
25,88000;1,55218;16257,25865;1,27190;0,00241;203,21573;0,24090;0,07913;0,10791;-0,01106
25,98000;1,55850;16320,11175;1,27205;0,00240;204,00140;0,24004;0,07885;0,11434;-0,01172
26,08000;1,56428;16376,55973;1,27202;0,00242;204,70700;0,24159;0,07936;0,11486;-0,01178
26,18000;1,57028;16441,66410;1,27219;0,00246;205,52080;0,24646;0,08096;0,11515;-0,01181
26,28000;1,57645;16500,79250;1,27207;0,00247;206,25991;0,24699;0,08113;0,11149;-0,01143
26,38000;1,58218;16560,64510;1,27200;0,00249;207,00806;0,24913;0,08184;0,11383;-0,01167
26,48000;1,58855;16621,94431;1,27237;0,00246;207,77430;0,24646;0,08096;0,10755;-0,01103
26,58000;1,59434;16676,13745;1,27171;0,00250;208,45172;0,25005;0,08214;0,10704;-0,01097
26,68000;1,60045;16741,87660;1,27237;0,00251;209,27346;0,25061;0,08232;0,11276;-0,01156
26,78000;1,60639;16800,04478;1,27246;0,00252;210,00056;0,25224;0,08286;0,10443;-0,01071
26,88000;1,61223;16861,20450;1,27213;0,00254;210,76506;0,25364;0,08332;0,08032;-0,00823
26,98000;1,61834;16921,94939;1,27242;0,00255;211,52437;0,25522;0,08383;0,07981;-0,00818
27,08000;1,62428;16980,46982;1,27241;0,00259;212,25587;0,25860;0,08495;0,06220;-0,00638
27,18000;1,63050;17045,17901;1,27231;0,00258;213,06474;0,25801;0,08475;0,06260;-0,00642
27,28000;1,63639;17102,64981;1,27255;0,00259;213,78312;0,25866;0,08496;0,05918;-0,00607
27,38000;1,64223;17166,53466;1,27218;0,00257;214,58168;0,25671;0,08433;0,05354;-0,00549
27,48000;1,64845;17225,87764;1,27211;0,00259;215,32347;0,25868;0,08497;0,05474;-0,00561
27,58000;1,65418;17284,11376;1,27242;0,00261;216,05142;0,26138;0,08586;0,04974;-0,00510
27,68000;1,66050;17348,95527;1,27232;0,00263;216,86194;0,26297;0,08638;0,04704;-0,00482
27,78000;1,66639;17406,79085;1,27228;0,00264;217,58489;0,26444;0,08686;0,04690;-0,00481
27,88000;1,67239;17470,68465;1,27256;0,00262;218,38356;0,26215;0,08611;0,05504;-0,00564
27,98000;1,67839;17529,65212;1,27242;0,00264;219,12065;0,26438;0,08684;0,04651;-0,00477
28,08000;1,68423;17590,86549;1,27227;0,00263;219,88582;0,26344;0,08654;0,04058;-0,00416
28,18000;1,69050;17652,70293;1,27243;0,00264;220,65879;0,26381;0,08666;0,04809;-0,00493
28,28000;1,69628;17709,96809;1,27233;0,00265;221,37460;0,26465;0,08693;0,04781;-0,00490
28,38000;1,70245;17776,08275;1,27239;0,00261;222,20103;0,26066;0,08562;0,04132;-0,00424
28,48000;1,70839;17834,32424;1,27243;0,00262;222,92905;0,26215;0,08611;0,04441;-0,00455
28,58000;1,71418;17896,83580;1,27241;0,00259;223,71045;0,25855;0,08493;0,08441;-0,00865
28,68000;1,72050;17957,67903;1,27245;0,00259;224,47099;0,25887;0,08503;0,07624;-0,00782
28,78000;1,72628;18014,69743;1,27260;0,00257;225,18372;0,25676;0,08434;0,09133;-0,00936
28,88000;1,73250;18079,99492;1,27248;0,00259;225,99994;0,25860;0,08495;0,08830;-0,00905
28,98000;1,73834;18138,10408;1,27255;0,00257;226,72630;0,25695;0,08440;0,08265;-0,00847
29,08000;1,74428;18201,07162;1,27268;0,00257;227,51340;0,25686;0,08437;0,09119;-0,00935
29,18000;1,75039;18260,51831;1,27244;0,00258;228,25648;0,25788;0,08471;0,08465;-0,00868
29,28000;1,75623;18320,31369;1,27281;0,00260;229,00392;0,25968;0,08530;0,09469;-0,00971
29,38000;1,76255;18384,32550;1,27263;0,00261;229,80407;0,26129;0,08583;0,09651;-0,00989
29,48000;1,76834;18442,18254;1,27265;0,00260;230,52728;0,25982;0,08535;0,08768;-0,00899
29,58000;1,77439;18507,65526;1,27296;0,00261;231,34569;0,26112;0,08577;0,10151;-0,01041
29,68000;1,78039;18565,67860;1,27296;0,00260;232,07098;0,25965;0,08529;0,09989;-0,01024
29,78000;1,78612;18626,39666;1,27288;0,00262;232,82996;0,26237;0,08618;0,10334;-0,01060
29,88000;1,79245;18689,88276;1,27321;0,00267;233,62353;0,26703;0,08772;0,11978;-0,01228
29,98000;1,79839;18748,21186;1,27299;0,00267;234,35265;0,26717;0,08776;0,11118;-0,01140
30,08000;1,80439;18812,91032;1,27306;0,00270;235,16138;0,26954;0,08854;0,11808;-0,01211
30,18000;1,81039;18872,34271;1,27339;0,00271;235,90428;0,27145;0,08917;0,11060;-0,01134
30,28000;1,81623;18934,06928;1,27310;0,00277;236,67587;0,27688;0,09095;0,11035;-0,01131
30,38000;1,82245;18995,20218;1,27309;0,00278;237,44003;0,27828;0,09141;0,12701;-0,01302
30,48000;1,82823;19053,22909;1,27333;0,00278;238,16536;0,27812;0,09136;0,11713;-0,01201
30,58000;1,83445;19117,69867;1,27329;0,00280;238,97123;0,28016;0,09203;0,11540;-0,01183
30,68000;1,84039;19176,41044;1,27331;0,00284;239,70513;0,28365;0,09317;0,12198;-0,01251
30,78000;1,84628;19240,96048;1,27325;0,00289;240,51201;0,28896;0,09492;0,11515;-0,01181
30,88000;1,85245;19301,17428;1,27317;0,00290;241,26468;0,28997;0,09525;0,11897;-0,01220
30,98000;1,85818;19355,54981;1,27344;0,00290;241,94437;0,29009;0,09529;0,12125;-0,01243
31,08000;1,86455;19421,67878;1,27329;0,00292;242,77098;0,29158;0,09578;0,11648;-0,01194
31,18000;1,87039;19478,21259;1,27314;0,00293;243,47766;0,29291;0,09622;0,12065;-0,01237
31,28000;1,87634;19543,62988;1,27354;0,00295;244,29537;0,29527;0,09699;0,12852;-0,01318
31,38000;1,88234;19602,46861;1,27329;0,00299;245,03086;0,29916;0,09827;0,12562;-0,01288
31,48000;1,88818;19662,73427;1,27331;0,00301;245,78418;0,30069;0,09877;0,11674;-0,01197
31,58000;1,89445;19724,98834;1,27351;0,00307;246,56235;0,30712;0,10088;0,10562;-0,01083
31,68000;1,90034;19782,35185;1,27330;0,00305;247,27940;0,30520;0,10025;0,11487;-0,01178
31,78000;1,90645;19847,78702;1,27321;0,00310;248,09734;0,30980;0,10176;0,11976;-0,01228
31,88000;1,91234;19904,17063;1,27358;0,00309;248,80213;0,30949;0,10166;0,12229;-0,01254
31,98000;1,91818;19967,59057;1,27319;0,00313;249,59488;0,31342;0,10295;0,11943;-0,01224
32,08000;1,92450;20027,73821;1,27346;0,00317;250,34673;0,31737;0,10425;0,12485;-0,01280
32,18000;1,93028;20084,15937;1,27347;0,00321;251,05199;0,32073;0,10535;0,12279;-0,01259
32,28000;1,93650;20149,41216;1,27314;0,00319;251,86765;0,31940;0,10492;0,13206;-0,01354
32,38000;1,94239;20205,48999;1,27349;0,00323;252,56862;0,32329;0,10619;0,13450;-0,01379
32,48000;1,94828;20268,27335;1,27331;0,00328;253,35342;0,32824;0,10782;0,14375;-0,01474
32,58000;1,95439;20326,33424;1,27337;0,00334;254,07918;0,33375;0,10963;0,14404;-0,01477
32,68000;1,96023;20384,33254;1,27346;0,00326;254,80416;0,32635;0,10720;0,14505;-0,01487
32,78000;1,96644;20444,86463;1,27350;0,00327;255,56081;0,32661;0,10728;0,13832;-0,01418
32,88000;1,97234;20501,50394;1,27322;0,00326;256,26880;0,32628;0,10718;0,14702;-0,01507
32,98000;1,97839;20565,38880;1,27360;0,00330;257,06736;0,32962;0,10827;0,14808;-0,01518
33,08000;1,98445;20621,74022;1,27338;0,00333;257,77175;0,33257;0,10924;0,15610;-0,01600
33,18000;1,99018;20680,56464;1,27361;0,00333;258,50706;0,33310;0,10942;0,15539;-0,01593
33,28000;1,99650;20739,52675;1,27366;0,00332;259,24408;0,33224;0,10914;0,15070;-0,01545
33,38000;2,00228;20793,32471;1,27365;0,00333;259,91656;0,33322;0,10946;0,14950;-0,01533
33,48000;2,00839;20856,60338;1,27342;0,00339;260,70754;0,33880;0,11129;0,16209;-0,01662
33,58000;2,01439;20912,45949;1,27388;0,00340;261,40574;0,34036;0,11180;0,16162;-0,01657
33,68000;2,02023;20970,53111;1,27356;0,00337;262,13164;0,33686;0,11065;0,12366;-0,01268
33,78000;2,02639;21028,71001;1,27407;0,00342;262,85888;0,34206;0,11236;0,12599;-0,01292
33,88000;2,03234;21082,50618;1,27385;0,00347;263,53133;0,34653;0,11383;0,12098;-0,01240
33,98000;2,03850;21142,24792;1,27387;0,00343;264,27810;0,34330;0,11277;0,12640;-0,01296
34,08000;2,04439;21194,80312;1,27386;0,00344;264,93504;0,34358;0,11286;0,12980;-0,01331
34,18000;2,05028;21253,18766;1,27394;0,00348;265,66485;0,34817;0,11437;0,12024;-0,01233
34,28000;2,05634;21307,11615;1,27379;0,00347;266,33895;0,34736;0,11410;0,12447;-0,01276
34,38000;2,06212;21360,10766;1,27404;0,00351;267,00135;0,35124;0,11538;0,12176;-0,01248
34,48000;2,06855;21419,21461;1,27373;0,00352;267,74018;0,35206;0,11565;0,12111;-0,01242
34,58000;2,07439;21469,18952;1,27378;0,00354;268,36487;0,35355;0,11613;0,11503;-0,01179
34,68000;2,08034;21527,86911;1,27394;0,00356;269,09836;0,35607;0,11696;0,11908;-0,01221
34,78000;2,08645;21579,53024;1,27384;0,00358;269,74413;0,35769;0,11750;0,09897;-0,01015
34,88000;2,09223;21631,51860;1,27389;0,00357;270,39398;0,35675;0,11719;0,10242;-0,01050
34,98000;2,09839;21684,29732;1,27411;0,00363;271,05372;0,36262;0,11911;0,09169;-0,00940
35,08000;2,10428;21733,02770;1,27384;0,00363;271,66285;0,36290;0,11921;0,08802;-0,00902
35,18000;2,11044;21789,60264;1,27377;0,00367;272,37003;0,36695;0,12054;0,09172;-0,00940
35,28000;2,11639;21838,00757;1,27392;0,00366;272,97509;0,36571;0,12013;0,08768;-0,00899
35,38000;2,12223;21889,60433;1,27392;0,00368;273,62005;0,36798;0,12087;0,08334;-0,00854
35,48000;2,12850;21938,67266;1,27401;0,00370;274,23341;0,36976;0,12146;0,08595;-0,00881
35,58000;2,13423;21984,18617;1,27417;0,00373;274,80233;0,37287;0,12248;0,08225;-0,00843
35,68000;2,14050;22038,82635;1,27353;0,00376;275,48533;0,37618;0,12357;0,07745;-0,00794
35,78000;2,14634;22082,17084;1,27383;0,00379;276,02714;0,37918;0,12455;0,08322;-0,00853
35,88000;2,15223;22133,24904;1,27412;0,00382;276,66561;0,38219;0,12554;0,09175;-0,00941
35,98000;2,15845;22180,16803;1,27402;0,00384;277,25210;0,38447;0,12629;0,10815;-0,01109
36,08000;2,16423;22224,20275;1,27410;0,00386;277,80253;0,38573;0,12671;0,11496;-0,01179
36,18000;2,17055;22272,82584;1,27413;0,00387;278,41032;0,38702;0,12713;0,11052;-0,01133
36,28000;2,17639;22315,34600;1,27398;0,00387;278,94183;0,38661;0,12699;0,11014;-0,01129
36,38000;2,18239;22363,79385;1,27426;0,00391;279,54742;0,39074;0,12835;0,11425;-0,01171
36,48000;2,18839;22404,91033;1,27410;0,00392;280,06138;0,39214;0,12881;0,12213;-0,01252
36,58000;2,19418;22448,77338;1,27402;0,00400;280,60967;0,39991;0,13136;0,12518;-0,01283
36,68000;2,20045;22492,79559;1,27430;0,00401;281,15994;0,40061;0,13159;0,12884;-0,01321
36,78000;2,20628;22531,84676;1,27419;0,00403;281,64808;0,40291;0,13235;0,12918;-0,01324
36,88000;2,21245;22578,73893;1,27408;0,00404;282,23424;0,40427;0,13279;0,11928;-0,01223
36,98000;2,21845;22615,88752;1,27422;0,00409;282,69859;0,40905;0,13437;0,12465;-0,01278
37,08000;2,22423;22658,25570;1,27424;0,00413;283,22820;0,41287;0,13562;0,13511;-0,01385
37,18000;2,23034;22698,68553;1,27410;0,00416;283,73357;0,41603;0,13666;0,13578;-0,01392
37,28000;2,23628;22734,83276;1,27441;0,00421;284,18541;0,42066;0,13818;0,13282;-0,01362
37,38000;2,24250;22776,88265;1,27429;0,00425;284,71103;0,42537;0,13973;0,13723;-0,01407
37,48000;2,24839;22812,97982;1,27431;0,00432;285,16225;0,43156;0,14176;0,14746;-0,01512
37,58000;2,25428;22852,29206;1,27417;0,00433;285,65365;0,43258;0,14210;0,13980;-0,01433
37,68000;2,26039;22887,91358;1,27446;0,00438;286,09892;0,43784;0,14382;0,14247;-0,01461
37,78000;2,26618;22922,00446;1,27457;0,00444;286,52506;0,44365;0,14573;0,14461;-0,01483
37,88000;2,27250;22959,80394;1,27458;0,00445;286,99755;0,44474;0,14609;0,15511;-0,01590
37,98000;2,27834;22991,25016;1,27440;0,00451;287,39063;0,45057;0,14800;0,15729;-0,01613
38,08000;2,28434;23030,11179;1,27456;0,00453;287,87640;0,45292;0,14878;0,16564;-0,01698
38,18000;2,29050;23062,03365;1,27456;0,00459;288,27542;0,45938;0,15090;0,16027;-0,01643
38,28000;2,29618;23093,45663;1,27446;0,00464;288,66821;0,46392;0,15239;0,17415;-0,01785
38,38000;2,30250;23127,99454;1,27465;0,00466;289,09993;0,46560;0,15294;0,15912;-0,01631
38,48000;2,30839;23155,27260;1,27437;0,00475;289,44091;0,47536;0,15615;0,17245;-0,01768
38,58000;2,31444;23189,63706;1,27431;0,00479;289,87046;0,47888;0,15730;0,16408;-0,01682
38,68000;2,32034;23217,75913;1,27435;0,00484;290,22199;0,48385;0,15894;0,17052;-0,01748
38,78000;2,32623;23249,34304;1,27435;0,00486;290,61679;0,48582;0,15958;0,17660;-0,01811
38,88000;2,33245;23277,67789;1,27449;0,00494;290,97097;0,49422;0,16234;0,16983;-0,01741
38,98000;2,33823;23302,90318;1,27463;0,00498;291,28629;0,49843;0,16373;0,17508;-0,01795
39,08000;2,34455;23335,73341;1,27429;0,00505;291,69667;0,50473;0,16580;0,17874;-0,01833
39,18000;2,35039;23358,08516;1,27438;0,00513;291,97606;0,51255;0,16836;0,18368;-0,01883
39,28000;2,35628;23388,44061;1,27469;0,00519;292,35551;0,51893;0,17046;0,18004;-0,01846
39,38000;2,36245;23412,94706;1,27436;0,00524;292,66184;0,52426;0,17221;0,17807;-0,01826
39,48000;2,36818;23436,61845;1,27463;0,00532;292,95773;0,53234;0,17487;0,17654;-0,01810
39,58000;2,37450;23464,81025;1,27455;0,00537;293,31013;0,53679;0,17633;0,18582;-0,01905
39,68000;2,38039;23485,52585;1,27465;0,00545;293,56907;0,54497;0,17901;0,18228;-0,01869
39,78000;2,38644;23512,92014;1,27450;0,00549;293,91150;0,54902;0,18034;0,17963;-0,01842
39,88000;2,39239;23532,73094;1,27459;0,00558;294,15914;0,55761;0,18317;0,18135;-0,01859
39,98000;2,39823;23555,93562;1,27446;0,00564;294,44920;0,56408;0,18529;0,19313;-0,01980
40,08000;2,40444;23578,18186;1,27482;0,00567;294,72727;0,56726;0,18634;0,19634;-0,02013
40,18000;2,41028;23596,01676;1,27453;0,00575;294,95021;0,57537;0,18900;0,19866;-0,02037
40,28000;2,41644;23621,90366;1,27456;0,00585;295,27380;0,58470;0,19206;0,20546;-0,02106
40,38000;2,42239;23640,24103;1,27465;0,00588;295,50301;0,58788;0,19311;0,20031;-0,02054
40,48000;2,42818;23661,43227;1,27455;0,00594;295,76790;0,59412;0,19516;0,20739;-0,02126
40,58000;2,43444;23682,06024;1,27461;0,00602;296,02575;0,60235;0,19786;0,21073;-0,02161
40,68000;2,44034;23698,11773;1,27495;0,00606;296,22647;0,60566;0,19895;0,17298;-0,01773
40,78000;2,44650;23718,62233;1,27455;0,00614;296,48278;0,61410;0,20172;0,14944;-0,01532
40,88000;2,45239;23735,18407;1,27475;0,00621;296,68980;0,62076;0,20391;0,14841;-0,01522
40,98000;2,45828;23755,50628;1,27486;0,00629;296,94383;0,62938;0,20674;0,14102;-0,01446
41,08000;2,46439;23772,17710;1,27462;0,00635;297,15221;0,63491;0,20856;0,14311;-0,01467
41,18000;2,47018;23787,55510;1,27493;0,00641;297,34444;0,64125;0,21064;0,15267;-0,01565
41,28000;2,47650;23807,21748;1,27467;0,00647;297,59022;0,64673;0,21244;0,15087;-0,01547
41,38000;2,48234;23819,69333;1,27466;0,00654;297,74617;0,65408;0,21486;0,15508;-0,01590
41,48000;2,48839;23840,55197;1,27483;0,00660;298,00690;0,65995;0,21678;0,15345;-0,01573
41,58000;2,49444;23853,85931;1,27472;0,00667;298,17324;0,66680;0,21903;0,16671;-0,01709
41,68000;2,50018;23867,56718;1,27464;0,00676;298,34459;0,67630;0,22215;0,16240;-0,01665
41,78000;2,50650;23885,62560;1,27508;0,00681;298,57032;0,68088;0,22366;0,16319;-0,01673
41,88000;2,51239;23895,85376;1,27478;0,00688;298,69817;0,68824;0,22608;0,17836;-0,01829
41,98000;2,51844;23914,34491;1,27457;0,00697;298,92931;0,69683;0,22890;0,17146;-0,01758
42,08000;2,52439;23925,98212;1,27493;0,00705;299,07478;0,70462;0,23146;0,17891;-0,01834
42,18000;2,53028;23940,79328;1,27459;0,00708;299,25992;0,70835;0,23268;0,17795;-0,01824
42,28000;2,53639;23952,64149;1,27474;0,00720;299,40802;0,71958;0,23637;0,17716;-0,01816
42,38000;2,54223;23963,33635;1,27489;0,00728;299,54170;0,72761;0,23901;0,17965;-0,01842
42,48000;2,54855;23980,48639;1,27484;0,00735;299,75608;0,73461;0,24131;0,18992;-0,01947
42,58000;2,55439;23988,94966;1,27467;0,00743;299,86187;0,74296;0,24405;0,19769;-0,02027
42,68000;2,56034;24005,88870;1,27503;0,00751;300,07361;0,75125;0,24677;0,20175;-0,02068
42,78000;2,56650;24015,83970;1,27471;0,00756;300,19800;0,75645;0,24848;0,22984;-0,02356
42,88000;2,57218;24024,91808;1,27491;0,00766;300,31148;0,76566;0,25151;0,22782;-0,02336
42,98000;2,57850;24039,05511;1,27486;0,00771;300,48819;0,77071;0,25316;0,23336;-0,02393
43,08000;2,58434;24045,81785;1,27486;0,00784;300,57272;0,78430;0,25763;0,23737;-0,02434
43,18000;2,59039;24062,10601;1,27476;0,00787;300,77633;0,78703;0,25853;0,24158;-0,02477
43,28000;2,59634;24070,97340;1,27480;0,00796;300,88717;0,79616;0,26152;0,24206;-0,02482
43,38000;2,60228;24082,00622;1,27479;0,00807;301,02508;0,80727;0,26518;0,24580;-0,02520
43,48000;2,60844;24092,06986;1,27476;0,00814;301,15087;0,81434;0,26750;0,25660;-0,02631
43,58000;2,61434;24099,86973;1,27512;0,00817;301,24837;0,81730;0,26847;0,25486;-0,02613
43,68000;2,62055;24113,53469;1,27490;0,00828;301,41918;0,82806;0,27200;0,25265;-0,02590
43,78000;2,62639;24119,56251;1,27502;0,00832;301,49453;0,83236;0,27342;0,26502;-0,02717
43,88000;2,63223;24132,26902;1,27497;0,00844;301,65336;0,84441;0,27737;0,26676;-0,02735
43,98000;2,63844;24141,27588;1,27500;0,00850;301,76595;0,85008;0,27924;0,26937;-0,02762
44,08000;2,64423;24146,50977;1,27494;0,00857;301,83137;0,85713;0,28155;0,27732;-0,02843
