Repository: subasivachandran/Fracture-modelling-for-tensile-test-of-Alu-6082

File: Data_Alu 6082 für NiGü/6082Alu_Zugprüfung.is_tens_RawData.csv/Specimen_RawData_4.csv (part 1 of 5)
Prüflosbezeichnung;"Redux 312_quer+längs_alte Proben"
Proben-Nr;"4"
Prüfer;"JuBr"
Werkstoff;"6082"
Prüfnorm;"DIN EN ISO 527                                                   "
Prüfgeschwindigkeit;3,6;mm/min
Prüfklima;"23 °C / 50 % rF"
Bemerkungen;""

Zeit;Traversenweg;Last;Dehnung 1;Zugdehnung;Zugspannung;Axiale Dehnung (Video);Zugverformung;Transversale Dehnung (Video);Transversale Verformung 1
(sec);(mm);(N);(%);(mm/mm);(MPa);(%);(mm);(%);(mm)
0,00000;-0,00021;248,90182;1,28185;0,00002;3,11127;0,00171;0,00059;-0,00268;0,00027
0,10000;0,00380;280,63020;1,28195;0,00001;3,50788;0,00135;0,00046;-0,00771;0,00078
0,14600;0,00761;358,67513;1,28194;-0,00001;4,48344;-0,00106;-0,00036;-0,00455;0,00046
0,19600;0,01098;433,93328;1,28198;0,00000;5,42417;0,00050;0,00017;0,01036;-0,00104
0,27600;0,01639;509,47102;1,28039;0,00007;6,36839;0,00723;0,00248;0,00627;-0,00063
0,34600;0,02036;585,99478;1,28236;0,00014;7,32493;0,01432;0,00491;-0,00476;0,00048
0,41200;0,02448;661,96164;1,28233;0,00018;8,27452;0,01797;0,00616;0,01066;-0,00107
0,48000;0,02845;738,83839;1,28222;0,00013;9,23548;0,01286;0,00441;0,01899;-0,00191
0,55400;0,03295;815,28207;1,28277;0,00015;10,19103;0,01526;0,00524;0,01787;-0,00180
0,62400;0,03729;891,73542;1,28270;0,00012;11,14669;0,01196;0,00410;0,01887;-0,00190
0,70000;0,04168;967,02419;1,28226;0,00011;12,08780;0,01141;0,00391;0,02409;-0,00243
0,77400;0,04629;1043,87295;1,28264;0,00012;13,04841;0,01247;0,00428;0,02314;-0,00233
0,85600;0,05095;1119,76650;1,28259;0,00016;13,99708;0,01562;0,00536;0,03334;-0,00336
0,93600;0,05598;1196,54249;1,28286;0,00017;14,95678;0,01670;0,00573;0,02917;-0,00294
1,02800;0,06134;1271,58131;1,28292;0,00013;15,89477;0,01288;0,00442;0,02735;-0,00276
1,12200;0,06723;1346,98961;1,28298;0,00017;16,83737;0,01719;0,00590;0,02964;-0,00299
1,21000;0,07227;1423,52588;1,28282;0,00021;17,79407;0,02122;0,00728;0,03423;-0,00345
1,29200;0,07741;1499,49275;1,28315;0,00022;18,74366;0,02166;0,00743;0,04298;-0,00433
1,38400;0,08271;1575,27700;1,28282;0,00022;19,69096;0,02245;0,00770;0,04150;-0,00418
1,47000;0,08812;1651,15122;1,28307;0,00026;20,63939;0,02573;0,00882;0,04337;-0,00437
1,56800;0,09380;1726,16489;1,28284;0,00024;21,57706;0,02410;0,00827;0,04263;-0,00430
1,66200;0,09943;1802,63735;1,28309;0,00028;22,53297;0,02783;0,00955;0,04336;-0,00437
1,76200;0,10548;1877,15068;1,28286;0,00024;23,46438;0,02368;0,00812;0,04183;-0,00422
1,85600;0,11095;1952,31423;1,28302;0,00022;24,40393;0,02208;0,00757;0,04853;-0,00489
1,95200;0,11695;2028,54998;1,28316;0,00023;25,35687;0,02284;0,00783;0,04476;-0,00451
2,05000;0,12262;2104,25600;1,28315;0,00020;26,30320;0,02049;0,00703;0,05461;-0,00550
2,14200;0,12841;2180,53825;1,28298;0,00022;27,25673;0,02195;0,00753;0,03342;-0,00337
2,24200;0,13420;2255,61462;1,28281;0,00021;28,19518;0,02072;0,00711;0,02376;-0,00239
2,33400;0,13982;2330,81929;1,28275;0,00024;29,13524;0,02379;0,00816;0,02557;-0,00258
2,43400;0,14577;2404,01968;1,28186;0,00026;30,05025;0,02577;0,00884;0,01964;-0,00198
2,53200;0,15155;2479,99325;1,28242;0,00025;30,99992;0,02469;0,00847;0,00743;-0,00075
2,63200;0,15771;2553,25466;1,28319;0,00025;31,91568;0,02538;0,00870;-0,00463;0,00047
2,73200;0,16355;2623,67897;1,28303;0,00030;32,79599;0,02988;0,01025;0,01002;-0,00101
2,83200;0,16982;2698,04880;1,28306;0,00030;33,72561;0,02965;0,01017;0,00092;-0,00009
2,93200;0,17566;2765,06759;1,28310;0,00033;34,56334;0,03277;0,01124;0,00966;-0,00097
3,03200;0,18161;2836,92129;1,28302;0,00031;35,46152;0,03082;0,01057;0,00101;-0,00010
3,13200;0,18766;2904,19713;1,28303;0,00032;36,30246;0,03178;0,01090;0,00281;-0,00028
3,23200;0,19355;2972,08697;1,28312;0,00031;37,15109;0,03055;0,01048;0,00076;-0,00008
3,33200;0,19982;3042,39728;1,28283;0,00032;38,02997;0,03191;0,01095;-0,00165;0,00017
3,43200;0,20561;3107,76874;1,28302;0,00031;38,84711;0,03123;0,01071;0,00189;-0,00019
3,53200;0,21171;3178,92171;1,28295;0,00034;39,73652;0,03393;0,01164;0,00844;-0,00085
3,63200;0,21766;3243,51355;1,28267;0,00036;40,54392;0,03591;0,01232;0,01001;-0,00101
3,73200;0,22350;3309,25964;1,28306;0,00034;41,36575;0,03420;0,01173;0,01322;-0,00133
3,83200;0,22977;3374,88636;1,28313;0,00037;42,18608;0,03691;0,01266;0,01073;-0,00108
3,93200;0,23561;3437,11026;1,28317;0,00038;42,96388;0,03783;0,01297;0,01460;-0,00147
4,03200;0,24177;3506,02157;1,28325;0,00041;43,82527;0,04110;0,01410;0,02630;-0,00265
4,13200;0,24766;3567,27540;1,28315;0,00042;44,59094;0,04183;0,01435;0,04325;-0,00436
4,23200;0,25355;3632,12742;1,28303;0,00042;45,40159;0,04191;0,01438;0,04018;-0,00405
4,33200;0,25971;3694,62490;1,28318;0,00039;46,18281;0,03907;0,01340;0,04348;-0,00438
4,43200;0,26561;3754,27276;1,28335;0,00039;46,92841;0,03896;0,01336;0,04465;-0,00450
4,53200;0,27177;3819,03023;1,28330;0,00042;47,73788;0,04225;0,01449;0,03577;-0,00361
4,63200;0,27766;3877,11346;1,28320;0,00043;48,46392;0,04333;0,01486;0,04086;-0,00412
4,73200;0,28361;3941,41227;1,28313;0,00045;49,26765;0,04490;0,01540;0,03828;-0,00386
4,83200;0,28966;3999,88577;1,28317;0,00044;49,99857;0,04423;0,01517;0,04997;-0,00504
4,93200;0,29550;4058,81792;1,28336;0,00045;50,73522;0,04455;0,01528;0,04509;-0,00454
5,03200;0,30182;4120,60842;1,28350;0,00048;51,50761;0,04818;0,01652;0,04245;-0,00428
5,13200;0,30766;4176,26828;1,28354;0,00052;52,20335;0,05189;0,01780;0,04739;-0,00478
5,23200;0,31366;4238,38288;1,28367;0,00051;52,97979;0,05082;0,01743;0,05299;-0,00534
5,33200;0,31966;4293,45846;1,28348;0,00054;53,66823;0,05376;0,01844;0,05219;-0,00526
5,43200;0,32550;4351,25783;1,28359;0,00054;54,39072;0,05417;0,01858;0,05826;-0,00587
5,53200;0,33177;4409,97854;1,28352;0,00059;55,12473;0,05854;0,02008;0,05555;-0,00560
5,63200;0,33761;4463,30175;1,28373;0,00055;55,79127;0,05468;0,01875;0,06746;-0,00680
5,73200;0,34371;4523,36311;1,28371;0,00055;56,54204;0,05533;0,01898;0,06602;-0,00665
5,83200;0,34966;4576,94292;1,28373;0,00058;57,21179;0,05752;0,01973;0,07288;-0,00735
5,93200;0,35555;4634,17277;1,28366;0,00059;57,92716;0,05870;0,02013;0,07184;-0,00724
6,03200;0,36171;4687,66183;1,28350;0,00058;58,59577;0,05848;0,02006;0,07505;-0,00756
6,13200;0,36750;4739,52726;1,28383;0,00061;59,24409;0,06096;0,02091;0,08625;-0,00869
6,23200;0,37382;4797,90241;1,28364;0,00059;59,97378;0,05930;0,02034;0,08635;-0,00870
6,33200;0,37966;4847,63861;1,28371;0,00062;60,59548;0,06223;0,02134;0,08975;-0,00905
6,43200;0,38561;4903,93057;1,28361;0,00063;61,29913;0,06284;0,02155;0,08130;-0,00819
6,53200;0,39166;4954,64534;1,28373;0,00063;61,93307;0,06266;0,02149;0,08330;-0,00840
6,63200;0,39750;5005,28634;1,28359;0,00061;62,56608;0,06120;0,02099;0,09151;-0,00922
6,73200;0,40382;5059,47948;1,28376;0,00064;63,24349;0,06374;0,02186;0,07822;-0,00788
6,83200;0,40961;5107,93179;1,28360;0,00064;63,84915;0,06438;0,02208;0,08921;-0,00899
6,93200;0,41571;5162,35650;1,28372;0,00063;64,52946;0,06318;0,02167;0,08223;-0,00829
7,03200;0,42166;5210,44537;1,28360;0,00066;65,13057;0,06617;0,02270;0,08789;-0,00886
7,13200;0,42750;5261,20752;1,28355;0,00066;65,76509;0,06649;0,02281;0,07915;-0,00798
7,23200;0,43377;5311,58343;1,28337;0,00064;66,39479;0,06429;0,02205;0,08326;-0,00839
7,33200;0,43961;5357,24714;1,28312;0,00067;66,96559;0,06735;0,02310;0,08613;-0,00868
7,43200;0,44577;5411,04466;1,28347;0,00064;67,63806;0,06414;0,02200;0,08030;-0,00809
7,53200;0,45166;5455,50048;1,28330;0,00067;68,19376;0,06712;0,02302;0,08246;-0,00831
7,63200;0,45750;5505,05206;1,28354;0,00065;68,81315;0,06531;0,02240;0,07711;-0,00777
7,73200;0,46371;5552,89909;1,28342;0,00067;69,41124;0,06685;0,02293;0,08462;-0,00853
7,83200;0,46961;5597,77379;1,28355;0,00068;69,97217;0,06789;0,02328;0,08036;-0,00810
7,93200;0,47582;5647,79475;1,28364;0,00065;70,59743;0,06453;0,02213;0,08483;-0,00855
8,03200;0,48166;5692,03243;1,28370;0,00063;71,15041;0,06282;0,02155;0,09172;-0,00924
8,13200;0,48761;5741,03102;1,28369;0,00062;71,76289;0,06236;0,02139;0,09156;-0,00923
8,23200;0,49366;5785,14978;1,28369;0,00061;72,31437;0,06080;0,02085;0,08402;-0,00847
8,33200;0,49950;5829,73659;1,28395;0,00059;72,87171;0,05904;0,02025;0,08169;-0,00823
8,43200;0,50582;5877,17637;1,28379;0,00058;73,46470;0,05787;0,01985;0,04624;-0,00466
8,53200;0,51161;5919,65094;1,28329;0,00057;73,99564;0,05715;0,01960;0,05904;-0,00595
8,63200;0,51766;5969,29595;1,28337;0,00057;74,61620;0,05682;0,01949;0,05524;-0,00557
8,73200;0,52366;6011,50140;1,28385;0,00059;75,14377;0,05932;0,02035;0,06280;-0,00633
8,83200;0,52950;6056,27060;1,28407;0,00061;75,70338;0,06139;0,02106;0,06285;-0,00633
8,93200;0,53577;6101,81406;1,28438;0,00059;76,27268;0,05921;0,02031;0,03431;-0,00346
9,03200;0,54161;6143,11874;1,28409;0,00059;76,78898;0,05946;0,02039;0,04155;-0,00419
9,13200;0,54771;6190,87905;1,28409;0,00059;77,38599;0,05946;0,02039;0,03716;-0,00374
9,23200;0,55366;6231,58470;1,28375;0,00061;77,89481;0,06107;0,02095;0,04033;-0,00406
9,33200;0,55955;6275,79376;1,28394;0,00064;78,44742;0,06370;0,02185;0,04275;-0,00431
9,43200;0,56566;6317,68227;1,28362;0,00068;78,97103;0,06778;0,02325;0,03327;-0,00335
9,53200;0,57150;6358,46078;1,28352;0,00067;79,48076;0,06717;0,02304;0,04709;-0,00475
9,63200;0,57787;6405,41196;1,28372;0,00069;80,06765;0,06853;0,02351;0,04840;-0,00488
9,73200;0,58366;6444,26152;1,28379;0,00066;80,55327;0,06623;0,02272;0,05233;-0,00527
9,83200;0,58961;6491,11569;1,28366;0,00071;81,13895;0,07147;0,02451;0,04746;-0,00478
9,93200;0,59571;6532,97871;1,28414;0,00073;81,66223;0,07330;0,02514;0,05306;-0,00535
10,03200;0,60155;6575,34733;1,28436;0,00077;82,19184;0,07708;0,02644;0,05746;-0,00579
10,13200;0,60782;6620,66147;1,28423;0,00075;82,75827;0,07519;0,02579;0,08245;-0,00831
10,23200;0,61366;6661,47575;1,28368;0,00068;83,26845;0,06785;0,02327;0,07755;-0,00782
10,33200;0,61971;6708,42245;1,28391;0,00074;83,85528;0,07386;0,02533;0,07387;-0,00744
10,43200;0,62566;6750,11337;1,28403;0,00073;84,37642;0,07264;0,02492;0,07756;-0,00782
10,53200;0,63155;6793,92636;1,28417;0,00072;84,92408;0,07233;0,02481;0,07047;-0,00710
10,63200;0,63771;6837,40452;1,28432;0,00076;85,46756;0,07586;0,02602;0,07497;-0,00756
10,73200;0,64355;6878,94657;1,28415;0,00078;85,98683;0,07776;0,02667;0,06621;-0,00667
10,83200;0,64977;6927,45343;1,28426;0,00079;86,59317;0,07944;0,02725;0,08104;-0,00817
10,93200;0,65566;6968,14880;1,28430;0,00082;87,10186;0,08189;0,02809;0,07460;-0,00752
11,03200;0,66155;7013,37084;1,28434;0,00084;87,66714;0,08355;0,02866;0,08209;-0,00827
11,13200;0,66771;7056,13241;1,28439;0,00085;88,20166;0,08489;0,02911;0,07619;-0,00768
11,23200;0,67361;7096,94847;1,28430;0,00087;88,71186;0,08683;0,02978;0,07497;-0,00756
11,33200;0,67982;7144,00783;1,28444;0,00089;89,30010;0,08851;0,03036;0,08292;-0,00836
11,43200;0,68566;7185,83733;1,28425;0,00087;89,82297;0,08718;0,02990;0,08459;-0,00853
11,53200;0,69166;7233,50108;1,28414;0,00091;90,41876;0,09088;0,03117;0,08313;-0,00838
11,63200;0,69766;7276,56305;1,28405;0,00093;90,95704;0,09318;0,03196;0,09019;-0,00909
11,73200;0,70350;7320,26294;1,28411;0,00088;91,50329;0,08762;0,03005;0,09769;-0,00985
11,83200;0,70982;7366,88688;1,28412;0,00088;92,08609;0,08836;0,03031;0,09252;-0,00933
11,93200;0,71561;7408,96046;1,28439;0,00089;92,61201;0,08930;0,03063;0,08634;-0,00870
12,03200;0,72166;7457,96800;1,28417;0,00090;93,22460;0,08983;0,03081;0,10119;-0,01020
12,13200;0,72766;7501,01477;1,28435;0,00091;93,76268;0,09058;0,03107;0,09611;-0,00969
12,23200;0,73350;7547,15770;1,28449;0,00092;94,33947;0,09228;0,03165;0,09814;-0,00989
12,33200;0,73977;7592,95821;1,28466;0,00091;94,91198;0,09107;0,03124;0,10310;-0,01039
12,43200;0,74561;7636,13820;1,28474;0,00093;95,45173;0,09311;0,03193;0,10208;-0,01029
12,53200;0,75177;7685,80556;1,28480;0,00095;96,07257;0,09543;0,03273;0,10497;-0,01058
12,63200;0,75766;7728,80763;1,28472;0,00093;96,61010;0,09339;0,03203;0,11759;-0,01185
12,73200;0,76355;7776,10391;1,28469;0,00092;97,20130;0,09173;0,03146;0,11315;-0,01140
12,83200;0,76961;7821,89548;1,28478;0,00092;97,77369;0,09241;0,03170;0,11621;-0,01171
12,93200;0,77555;7866,00173;1,28448;0,00093;98,32502;0,09286;0,03185;0,11125;-0,01121
13,03200;0,78182;7915,19612;1,28477;0,00093;98,93995;0,09274;0,03181;0,11798;-0,01189
13,13200;0,78766;7959,40608;1,28470;0,00093;99,49258;0,09311;0,03194;0,12702;-0,01280
13,23200;0,79366;8010,23662;1,28480;0,00094;100,12796;0,09427;0,03233;0,11752;-0,01184
13,33200;0,79971;8054,65490;1,28469;0,00094;100,68319;0,09440;0,03238;0,11974;-0,01207
13,43200;0,80550;8099,91717;1,28472;0,00096;101,24896;0,09588;0,03289;0,11948;-0,01204
13,53200;0,81182;8148,71460;1,28451;0,00098;101,85893;0,09776;0,03353;0,11907;-0,01200
13,63200;0,81766;8192,49362;1,28453;0,00096;102,40617;0,09572;0,03283;0,11905;-0,01200
13,73200;0,82371;8243,38228;1,28467;0,00099;103,04228;0,09851;0,03379;0,11601;-0,01169
13,83200;0,82966;8288,77151;1,28435;0,00098;103,60964;0,09824;0,03370;0,11917;-0,01201
13,93200;0,83555;8337,02087;1,28389;0,00100;104,21276;0,10000;0,03430;0,12157;-0,01225
14,03200;0,84177;8384,52995;1,28412;0,00099;104,80662;0,09904;0,03397;0,12450;-0,01255
14,13200;0,84761;8429,17711;1,28372;0,00099;105,36471;0,09873;0,03386;0,12785;-0,01289
14,23200;0,85382;8480,34650;1,28462;0,00097;106,00433;0,09741;0,03341;0,13049;-0,01315
14,33200;0,85966;8525,87432;1,28448;0,00103;106,57343;0,10286;0,03528;0,11441;-0,01153
14,43200;0,86555;8575,62661;1,28423;0,00103;107,19533;0,10340;0,03547;0,08502;-0,00857
14,53200;0,87171;8623,12496;1,28483;0,00099;107,78906;0,09883;0,03390;0,09000;-0,00907
14,63200;0,87755;8668,22720;1,28470;0,00102;108,35284;0,10209;0,03502;0,08826;-0,00890
14,73200;0,88377;8719,27947;1,28507;0,00103;108,99099;0,10275;0,03524;0,06153;-0,00620
14,83200;0,88966;8765,24627;1,28492;0,00105;109,56558;0,10462;0,03588;0,06197;-0,00625
14,93200;0,89566;8816,73574;1,28502;0,00105;110,20920;0,10520;0,03608;0,06096;-0,00614
15,03200;0,90166;8863,22290;1,28492;0,00108;110,79029;0,10832;0,03715;0,06254;-0,00630
15,13200;0,90750;8910,67296;1,28501;0,00110;111,38341;0,11047;0,03789;0,05513;-0,00556
15,23200;0,91377;8960,07121;1,28498;0,00111;112,00089;0,11138;0,03820;0,06636;-0,00669
15,33200;0,91961;9006,18643;1,28477;0,00114;112,57733;0,11398;0,03910;0,05850;-0,00590
15,43200;0,92571;9058,68173;1,28479;0,00112;113,23352;0,11227;0,03851;0,06786;-0,00684
15,53200;0,93166;9105,39240;1,28492;0,00115;113,81740;0,11484;0,03939;0,06099;-0,00615
15,63200;0,93750;9154,76739;1,28514;0,00115;114,43459;0,11502;0,03945;0,05953;-0,00600
15,73200;0,94377;9205,10888;1,28509;0,00117;115,06386;0,11746;0,04029;0,06330;-0,00638
15,83200;0,94961;9253,96532;1,28532;0,00120;115,67457;0,12001;0,04116;0,06868;-0,00692
15,93200;0,95577;9310,89342;1,28531;0,00119;116,38617;0,11947;0,04098;0,07401;-0,00746
16,03200;0,96171;9361,84555;1,28508;0,00120;117,02307;0,12013;0,04120;0,07898;-0,00796
16,13200;0,96755;9417,76425;1,28535;0,00120;117,72205;0,12039;0,04129;0,07051;-0,00711
16,23200;0,97371;9470,78615;1,28523;0,00121;118,38483;0,12068;0,04139;0,06616;-0,00667
16,33200;0,97955;9522,00472;1,28513;0,00122;119,02506;0,12222;0,04192;0,07912;-0,00797
16,43200;0,98577;9578,38207;1,28527;0,00121;119,72978;0,12142;0,04165;0,08593;-0,00866
16,53200;0,99161;9629,69899;1,28536;0,00122;120,37124;0,12242;0,04199;0,09119;-0,00919
16,63200;0,99761;9686,66196;1,28519;0,00124;121,08327;0,12432;0,04264;0,10219;-0,01030
16,73200;1,00366;9739,22700;1,28557;0,00124;121,74034;0,12449;0,04270;0,10351;-0,01043
16,83200;1,00950;9792,94270;1,28559;0,00131;122,41178;0,13130;0,04503;0,09766;-0,00984
16,93200;1,01587;9849,06614;1,28576;0,00130;123,11333;0,12951;0,04442;0,10099;-0,01018
17,03200;1,02166;9899,41210;1,28560;0,00131;123,74265;0,13118;0,04499;0,08779;-0,00885
17,13200;1,02771;9957,36033;1,28561;0,00134;124,46700;0,13398;0,04595;0,09556;-0,00963
17,23200;1,03366;10009,27269;1,28548;0,00135;125,11591;0,13483;0,04625;0,09842;-0,00992
17,33200;1,03950;10064,02463;1,28568;0,00138;125,80031;0,13754;0,04717;0,09354;-0,00943
17,43200;1,04571;10118,06220;1,28554;0,00141;126,47578;0,14121;0,04844;0,09289;-0,00936
17,53200;1,05161;10170,24547;1,28574;0,00140;127,12807;0,14014;0,04807;0,09992;-0,01007
17,63200;1,05782;10228,20264;1,28546;0,00142;127,85253;0,14231;0,04881;0,09992;-0,01007
17,73200;1,06366;10279,43552;1,28513;0,00143;128,49294;0,14293;0,04902;0,09245;-0,00932
17,83200;1,06955;10336,13026;1,28543;0,00143;129,20163;0,14296;0,04903;0,09458;-0,00953
17,93200;1,07571;10389,85223;1,28569;0,00145;129,87315;0,14487;0,04969;0,08927;-0,00900
18,03200;1,08150;10441,84506;1,28582;0,00146;130,52306;0,14557;0,04993;0,09381;-0,00945
18,13200;1,08782;10499,73249;1,28562;0,00147;131,24666;0,14652;0,05025;0,09450;-0,00952
18,23200;1,09366;10550,85897;1,28562;0,00148;131,88574;0,14758;0,05062;0,09995;-0,01007
18,33200;1,09961;10609,18272;1,28564;0,00147;132,61478;0,14700;0,05042;0,08429;-0,00850
18,43200;1,10571;10662,61858;1,28566;0,00151;133,28273;0,15055;0,05164;0,09217;-0,00929
18,53200;1,11155;10716,63737;1,28547;0,00154;133,95797;0,15388;0,05278;0,10597;-0,01068
18,63200;1,11777;10772,49169;1,28551;0,00153;134,65615;0,15301;0,05248;0,08444;-0,00851
18,73200;1,12361;10825,03885;1,28603;0,00155;135,31299;0,15465;0,05304;0,09555;-0,00963
18,83200;1,12971;10883,10778;1,28628;0,00155;136,03885;0,15537;0,05329;0,09365;-0,00944
18,93200;1,13566;10936,49536;1,28622;0,00157;136,70619;0,15658;0,05371;0,10473;-0,01056
19,03200;1,14150;10993,04616;1,28643;0,00156;137,41308;0,15561;0,05337;0,10441;-0,01052
19,13200;1,14777;11048,07436;1,28644;0,00156;138,10093;0,15598;0,05350;0,10965;-0,01105
19,23200;1,15355;11100,56520;1,28640;0,00157;138,75706;0,15698;0,05384;0,11030;-0,01112
19,33200;1,15982;11160,37130;1,28648;0,00160;139,50464;0,16005;0,05490;0,11643;-0,01173
19,43200;1,16571;11212,71461;1,28638;0,00160;140,15893;0,16014;0,05493;0,11276;-0,01136
19,53200;1,17155;11270,59311;1,28641;0,00160;140,88241;0,15969;0,05477;0,11731;-0,01182
19,63200;1,17766;11326,02543;1,28652;0,00159;141,57532;0,15899;0,05453;0,11886;-0,01198
19,73200;1,18355;11379,57305;1,28650;0,00157;142,24466;0,15750;0,05402;0,11877;-0,01197
19,83200;1,18982;11438,56376;1,28645;0,00158;142,98205;0,15753;0,05403;0,12595;-0,01269
19,93200;1,19566;11491,84853;1,28660;0,00151;143,64811;0,15134;0,05191;0,12932;-0,01303
20,03200;1,20166;11550,90988;1,28635;0,00148;144,38637;0,14843;0,05091;0,12630;-0,01273
20,13200;1,20766;11604,47270;1,28649;0,00149;145,05591;0,14949;0,05127;0,13374;-0,01348
20,23200;1,21345;11659,82813;1,28621;0,00148;145,74785;0,14792;0,05074;0,14948;-0,01507
20,33200;1,21982;11717,12726;1,28616;0,00147;146,46409;0,14725;0,05051;0,14010;-0,01412
20,43200;1,22561;11769,70840;1,28635;0,00147;147,12135;0,14668;0,05031;0,14798;-0,01491
20,53200;1,23171;11831,40010;1,28655;0,00147;147,89250;0,14676;0,05034;0,14706;-0,01482
20,63200;1,23771;11884,80914;1,28659;0,00148;148,56011;0,14794;0,05074;0,14875;-0,01499
20,73200;1,24355;11941,79356;1,28637;0,00145;149,27242;0,14518;0,04979;0,15516;-0,01564
20,83200;1,24966;11997,98316;1,28626;0,00146;149,97479;0,14554;0,04992;0,14227;-0,01434
20,93200;1,25561;12051,59336;1,28596;0,00145;150,64492;0,14456;0,04958;0,13311;-0,01342
21,03200;1,26177;12111,30828;1,28647;0,00145;151,39135;0,14543;0,04988;0,11078;-0,01117
21,13200;1,26761;12165,76874;1,28652;0,00151;152,07211;0,15051;0,05162;0,09538;-0,00961
21,23200;1,27355;12224,98298;1,28654;0,00148;152,81229;0,14834;0,05088;0,08652;-0,00872
21,33200;1,27971;12280,79259;1,28654;0,00155;153,50991;0,15475;0,05308;0,08697;-0,00877
21,43200;1,28550;12336,10421;1,28655;0,00152;154,20130;0,15186;0,05209;0,08705;-0,00877
21,53200;1,29187;12395,78426;1,28657;0,00156;154,94730;0,15627;0,05360;0,08831;-0,00890
21,63200;1,29766;12448,65775;1,28666;0,00158;155,60822;0,15792;0,05416;0,08267;-0,00833
21,73200;1,30361;12509,05752;1,28642;0,00160;156,36322;0,15976;0,05479;0,08511;-0,00858
21,83200;1,30966;12564,08662;1,28642;0,00162;157,05108;0,16203;0,05558;0,08232;-0,00830
21,93200;1,31550;12620,37545;1,28647;0,00166;157,75469;0,16589;0,05690;0,08604;-0,00867
22,03200;1,32177;12679,31700;1,28658;0,00167;158,49146;0,16677;0,05720;0,08892;-0,00896
22,13200;1,32761;12733,17933;1,28645;0,00167;159,16474;0,16657;0,05713;0,09118;-0,00919
22,23200;1,33371;12793,93673;1,28658;0,00168;159,92421;0,16777;0,05754;0,09130;-0,00920
22,33200;1,33966;12849,11335;1,28656;0,00170;160,61392;0,16980;0,05824;0,09792;-0,00987
22,43200;1,34555;12908,07635;1,28659;0,00173;161,35095;0,17259;0,05920;0,10302;-0,01038
22,53200;1,35171;12964,62268;1,28677;0,00173;162,05778;0,17262;0,05921;0,09506;-0,00958
22,63200;1,35755;13019,92446;1,28662;0,00174;162,74906;0,17429;0,05978;0,10112;-0,01019
22,73200;1,36382;13081,70915;1,28684;0,00173;163,52136;0,17317;0,05940;0,11254;-0,01134
22,83200;1,36971;13135,85758;1,28675;0,00178;164,19822;0,17785;0,06100;0,10907;-0,01099
22,93200;1,37555;13196,18404;1,28664;0,00179;164,95230;0,17937;0,06152;0,11631;-0,01172
23,03200;1,38166;13253,18545;1,28679;0,00178;165,66482;0,17760;0,06091;0,10796;-0,01088
23,13200;1,38750;13308,94232;1,28691;0,00178;166,36178;0,17760;0,06092;0,11598;-0,01169
23,23200;1,39377;13368,70819;1,28691;0,00182;167,10885;0,18246;0,06258;0,11642;-0,01173
23,33200;1,39966;13425,24201;1,28688;0,00185;167,81553;0,18527;0,06354;0,10978;-0,01106
23,43200;1,40566;13487,02222;1,28688;0,00182;168,58778;0,18197;0,06241;0,11453;-0,01154
23,53200;1,41166;13544,22390;1,28691;0,00184;169,30280;0,18407;0,06313;0,12286;-0,01238
23,63200;1,41750;13602,09256;1,28710;0,00184;170,02616;0,18429;0,06321;0,12547;-0,01265
23,73200;1,42382;13660,95006;1,28700;0,00188;170,76188;0,18767;0,06437;0,11961;-0,01205
23,83200;1,42961;13716,37166;1,28694;0,00186;171,45465;0,18563;0,06367;0,12250;-0,01235
23,93200;1,43566;13779,67894;1,28695;0,00189;172,24599;0,18925;0,06491;0,12106;-0,01220
24,03200;1,44166;13835,47336;1,28712;0,00192;172,94342;0,19231;0,06596;0,13308;-0,01341
24,13200;1,44750;13896,16281;1,28687;0,00195;173,70204;0,19533;0,06700;0,13621;-0,01373
24,23200;1,45371;13956,60371;1,28698;0,00193;174,45755;0,19292;0,06617;0,13687;-0,01380
24,33200;1,45961;14012,67439;1,28680;0,00197;175,15843;0,19681;0,06750;0,12753;-0,01285
24,43200;1,46577;14075,06794;1,28730;0,00196;175,93835;0,19612;0,06727;0,13213;-0,01332
24,53200;1,47171;14132,28482;1,28694;0,00202;176,65356;0,20185;0,06923;0,14129;-0,01424
24,63200;1,47761;14193,41683;1,28708;0,00198;177,41771;0,19833;0,06803;0,14373;-0,01449
24,73200;1,48366;14251,49202;1,28713;0,00202;178,14365;0,20244;0,06944;0,14530;-0,01464
24,83200;1,48950;14309,39108;1,28712;0,00203;178,86739;0,20325;0,06971;0,15368;-0,01549
24,93200;1,49582;14371,52267;1,28714;0,00206;179,64403;0,20583;0,07060;0,14469;-0,01458
25,03200;1,50166;14428,53391;1,28701;0,00206;180,35667;0,20609;0,07069;0,14989;-0,01511
25,13200;1,50766;14492,60026;1,28715;0,00207;181,15750;0,20662;0,07087;0,14983;-0,01510
25,23200;1,51371;14549,22348;1,28694;0,00206;181,86529;0,20561;0,07052;0,15193;-0,01531
25,33200;1,51945;14607,38897;1,28712;0,00211;182,59236;0,21135;0,07249;0,14118;-0,01423
25,43200;1,52571;14668,66314;1,28710;0,00214;183,35829;0,21377;0,07332;0,15788;-0,01591
25,53200;1,53166;14725,77095;1,28725;0,00215;184,07214;0,21470;0,07364;0,14608;-0,01472
25,63200;1,53777;14789,54673;1,28719;0,00218;184,86933;0,21835;0,07489;0,15490;-0,01561
25,73200;1,54366;14847,45204;1,28734;0,00218;185,59315;0,21834;0,07489;0,15220;-0,01534
25,83200;1,54955;14908,96314;1,28720;0,00221;186,36204;0,22071;0,07570;0,14709;-0,01482
25,93200;1,55571;14967,53901;1,28727;0,00222;187,09424;0,22201;0,07615;0,14759;-0,01487
26,03200;1,56155;15024,87123;1,28719;0,00222;187,81089;0,22215;0,07619;0,14919;-0,01504
26,13200;1,56777;15087,62956;1,28734;0,00224;188,59537;0,22410;0,07686;0,14735;-0,01485
26,23200;1,57361;15144,70518;1,28743;0,00223;189,30881;0,22270;0,07639;0,14989;-0,01511
26,33200;1,57955;15208,48274;1,28727;0,00226;190,10603;0,22649;0,07768;0,14427;-0,01454
26,43200;1,58571;15267,87579;1,28727;0,00229;190,84845;0,22918;0,07861;0,14920;-0,01504
26,53200;1,59155;15326,43557;1,28741;0,00228;191,58044;0,22832;0,07831;0,14341;-0,01445
26,63200;1,59777;15388,67891;1,28755;0,00229;192,35849;0,22928;0,07864;0,14836;-0,01495
26,73200;1,60371;15446,68794;1,28748;0,00229;193,08360;0,22876;0,07846;0,15925;-0,01605
26,83200;1,60966;15506,78015;1,28782;0,00230;193,83475;0,23018;0,07895;0,15428;-0,01555
26,93200;1,61566;15565,04488;1,28763;0,00233;194,56306;0,23304;0,07993;0,15723;-0,01585
27,03200;1,62145;15625,13351;1,28823;0,00234;195,31417;0,23426;0,08035;0,14670;-0,01479
27,13200;1,62771;15686,70988;1,28813;0,00235;196,08387;0,23527;0,08070;0,13329;-0,01343
27,23200;1,63366;15745,81861;1,28818;0,00235;196,82273;0,23484;0,08055;0,11470;-0,01156
27,33200;1,63977;15810,85682;1,28797;0,00236;197,63571;0,23646;0,08110;0,11506;-0,01160
27,43200;1,64571;15868,55471;1,28779;0,00239;198,35693;0,23912;0,08202;0,10144;-0,01022
27,53200;1,65150;15930,43864;1,28816;0,00240;199,13048;0,23993;0,08229;0,07684;-0,00774
27,63200;1,65771;15990,65959;1,28821;0,00240;199,88324;0,24048;0,08248;0,08810;-0,00888
27,73200;1,66350;16047,05930;1,28813;0,00238;200,58824;0,23839;0,08177;0,09048;-0,00912
27,83200;1,66971;16111,32681;1,28813;0,00241;201,39159;0,24056;0,08251;0,09453;-0,00953
27,93200;1,67566;16169,92056;1,28807;0,00239;202,12401;0,23887;0,08193;0,09317;-0,00939
28,03200;1,68161;16233,70886;1,28753;0,00240;202,92136;0,24043;0,08246;0,09399;-0,00947
28,13200;1,68766;16293,35046;1,28784;0,00242;203,66688;0,24217;0,08306;0,09132;-0,00920
28,23200;1,69355;16352,76675;1,28789;0,00238;204,40958;0,23770;0,08153;0,10055;-0,01013
28,33200;1,69982;16416,11159;1,28810;0,00241;205,20139;0,24105;0,08268;0,10256;-0,01034
28,43200;1,70561;16473,30344;1,28750;0,00239;205,91629;0,23928;0,08207;0,10868;-0,01095
28,53200;1,71171;16538,61523;1,28755;0,00240;206,73269;0,24006;0,08234;0,10161;-0,01024
28,63200;1,71777;16598,63055;1,28728;0,00243;207,48288;0,24265;0,08323;0,11698;-0,01179
28,73200;1,72350;16658,71739;1,28805;0,00239;208,23397;0,23914;0,08202;0,11526;-0,01162
28,83200;1,72982;16721,66884;1,28820;0,00242;209,02086;0,24232;0,08311;0,10805;-0,01089
28,93200;1,73566;16778,63896;1,28810;0,00242;209,73299;0,24226;0,08309;0,11342;-0,01143
29,03200;1,74171;16843,63425;1,28819;0,00244;210,54543;0,24355;0,08353;0,10925;-0,01101
29,13200;1,74766;16902,28343;1,28804;0,00242;211,27854;0,24176;0,08292;0,12378;-0,01247
29,23200;1,75355;16964,70022;1,28825;0,00243;212,05875;0,24334;0,08346;0,11093;-0,01118
29,33200;1,75966;17024,32573;1,28819;0,00244;212,80407;0,24354;0,08353;0,14172;-0,01428
29,43200;1,76561;17083,75096;1,28835;0,00244;213,54689;0,24353;0,08353;0,14135;-0,01425
29,53200;1,77182;17147,49634;1,28808;0,00247;214,34370;0,24738;0,08485;0,13336;-0,01344
29,63200;1,77766;17206,53713;1,28808;0,00247;215,08171;0,24662;0,08459;0,13565;-0,01367
29,73200;1,78361;17271,47698;1,28812;0,00247;215,89346;0,24705;0,08474;0,15071;-0,01519
29,83200;1,78966;17331,18832;1,28846;0,00250;216,63985;0,24956;0,08560;0,13959;-0,01407
29,93200;1,79545;17390,85853;1,28827;0,00252;217,38573;0,25248;0,08660;0,14222;-0,01433
30,03200;1,80182;17454,95081;1,28828;0,00255;218,18689;0,25485;0,08741;0,14914;-0,01503
30,13200;1,80771;17513,86464;1,28854;0,00253;218,92331;0,25298;0,08677;0,14647;-0,01476
30,23200;1,81366;17578,84026;1,28834;0,00258;219,73550;0,25779;0,08842;0,14002;-0,01411
30,33200;1,81966;17638,90922;1,28832;0,00258;220,48637;0,25825;0,08858;0,14633;-0,01475
30,43200;1,82550;17699,12481;1,28838;0,00261;221,23906;0,26132;0,08963;0,14286;-0,01440
30,53200;1,83177;17761,08205;1,28840;0,00265;222,01353;0,26537;0,09102;0,15335;-0,01546
30,63200;1,83761;17819,40043;1,28833;0,00266;222,74251;0,26611;0,09127;0,14755;-0,01487
30,73200;1,84371;17884,95541;1,28814;0,00266;223,56194;0,26605;0,09125;0,15406;-0,01553
30,83200;1,84966;17944,49508;1,28804;0,00271;224,30619;0,27116;0,09301;0,15701;-0,01582
30,93200;1,85550;18008,14569;1,28850;0,00271;225,10182;0,27060;0,09281;0,15664;-0,01579
31,03200;1,86177;18070,24062;1,28833;0,00261;225,87801;0,26148;0,08969;0,14887;-0,01500
31,13200;1,86755;18128,31223;1,28838;0,00269;226,60390;0,26885;0,09221;0,15890;-0,01601
31,23200;1,87382;18194,52882;1,28860;0,00263;227,43161;0,26348;0,09037;0,15734;-0,01586
31,33200;1,87971;18252,80428;1,28866;0,00266;228,16005;0,26621;0,09131;0,16595;-0,01673
31,43200;1,88561;18316,62476;1,28841;0,00270;228,95781;0,26963;0,09248;0,15950;-0,01607
31,53200;1,89161;18377,62713;1,28850;0,00273;229,72034;0,27329;0,09374;0,16213;-0,01634
31,63200;1,89750;18437,96968;1,28854;0,00275;230,47462;0,27537;0,09445;0,17102;-0,01724
31,73200;1,90377;18501,59883;1,28849;0,00274;231,26999;0,27367;0,09387;0,17022;-0,01716
31,83200;1,90966;18560,19258;1,28863;0,00277;232,00241;0,27722;0,09508;0,16263;-0,01639
31,93200;1,91571;18626,13022;1,28854;0,00279;232,82663;0,27898;0,09569;0,17404;-0,01754
32,03200;1,92166;18684,98325;1,28857;0,00280;233,56229;0,27968;0,09593;0,17958;-0,01810
32,13200;1,92745;18746,94765;1,28840;0,00280;234,33685;0,27976;0,09596;0,17932;-0,01807
32,23200;1,93377;18810,58931;1,28838;0,00284;235,13237;0,28382;0,09735;0,17623;-0,01776
32,33200;1,93961;18868,70027;1,28810;0,00285;235,85875;0,28529;0,09785;0,18042;-0,01818
32,43200;1,94571;18935,24051;1,28834;0,00286;236,69051;0,28618;0,09816;0,18920;-0,01907
32,53200;1,95171;18994,86601;1,28794;0,00287;237,43583;0,28711;0,09848;0,18994;-0,01914
32,63200;1,95755;19057,84786;1,28839;0,00287;238,22310;0,28704;0,09845;0,19564;-0,01972
32,73200;1,96371;19118,95216;1,28842;0,00289;238,98690;0,28868;0,09901;0,18637;-0,01878
32,83200;1,96961;19178,62594;1,28841;0,00288;239,73282;0,28775;0,09870;0,19180;-0,01933
32,93200;1,97577;19241,67037;1,28842;0,00288;240,52088;0,28812;0,09882;0,19253;-0,01940
33,03200;1,98166;19301,26727;1,28855;0,00291;241,26584;0,29132;0,09992;0,19629;-0,01978
33,13200;1,98761;19366,35375;1,28837;0,00290;242,07942;0,29036;0,09959;0,20034;-0,02019
33,23200;1,99366;19426,52464;1,28831;0,00295;242,83156;0,29456;0,10103;0,19589;-0,01974
33,33200;1,99950;19486,66334;1,28839;0,00292;243,58329;0,29236;0,10028;0,20124;-0,02028
33,43200;2,00577;19549,13378;1,28856;0,00297;244,36417;0,29744;0,10202;0,20268;-0,02043
33,53200;2,01161;19607,50759;1,28859;0,00298;245,09384;0,29803;0,10222;0,20029;-0,02019
33,63200;2,01766;19673,39337;1,28859;0,00298;245,91742;0,29823;0,10229;0,19261;-0,01941
33,73200;2,02366;19733,49988;1,28858;0,00302;246,66875;0,30159;0,10344;0,19017;-0,01917
33,83200;2,02950;19794,48795;1,28847;0,00300;247,43110;0,30036;0,10302;0,19266;-0,01942
33,93200;2,03571;19856,23419;1,28834;0,00305;248,20293;0,30532;0,10472;0,18182;-0,01832
34,03200;2,04166;19915,21776;1,28838;0,00302;248,94022;0,30240;0,10372;0,13136;-0,01324
34,13200;2,04777;19980,21305;1,28845;0,00306;249,75266;0,30649;0,10512;0,13209;-0,01331
34,23200;2,05366;20038,64408;1,28851;0,00307;250,48305;0,30685;0,10525;0,12998;-0,01310
34,33200;2,05955;20101,34876;1,28842;0,00307;251,26686;0,30732;0,10541;0,13337;-0,01344
34,43200;2,06561;20160,80618;1,28856;0,00309;252,01008;0,30867;0,10587;0,12591;-0,01269
34,53200;2,07150;20218,96362;1,28844;0,00310;252,73705;0,31044;0,10648;0,14025;-0,01414
34,63200;2,07782;20284,01434;1,28852;0,00307;253,55018;0,30732;0,10541;0,13599;-0,01371
34,73200;2,08371;20341,42077;1,28841;0,00312;254,26776;0,31165;0,10689;0,13022;-0,01312
34,83200;2,08961;20404,36685;1,28847;0,00312;255,05459;0,31187;0,10697;0,13531;-0,01364
34,93200;2,09571;20463,38260;1,28847;0,00313;255,79228;0,31263;0,10723;0,14193;-0,01430
35,03200;2,10155;20520,64776;1,28846;0,00314;256,50810;0,31388;0,10766;0,13580;-0,01369
35,13200;2,10771;20581,10833;1,28802;0,00315;257,26385;0,31482;0,10798;0,13978;-0,01409
35,23200;2,11361;20638,67927;1,28839;0,00318;257,98349;0,31818;0,10913;0,14720;-0,01484
35,33200;2,11971;20702,36206;1,28841;0,00316;258,77953;0,31561;0,10825;0,15740;-0,01586
35,43200;2,12571;20760,00988;1,28840;0,00317;259,50012;0,31672;0,10863;0,15167;-0,01529
35,53200;2,13150;20819,19372;1,28845;0,00314;260,23992;0,31423;0,10778;0,14863;-0,01498
35,63200;2,13777;20878,02172;1,28853;0,00317;260,97527;0,31735;0,10885;0,15350;-0,01547
35,73200;2,14361;20931,77319;1,28843;0,00322;261,64716;0,32239;0,11058;0,15376;-0,01550
35,83200;2,14977;20994,45820;1,28832;0,00322;262,43073;0,32170;0,11034;0,16525;-0,01665
35,93200;2,15566;21048,19715;1,28829;0,00324;263,10246;0,32371;0,11103;0,15582;-0,01570
36,03200;2,16155;21107,20038;1,28851;0,00323;263,84000;0,32275;0,11070;0,17434;-0,01757
36,13200;2,16771;21164,28137;1,28865;0,00324;264,55352;0,32422;0,11121;0,17190;-0,01733
36,23200;2,17361;21217,38017;1,28853;0,00328;265,21725;0,32778;0,11243;0,17002;-0,01714
36,33200;2,17982;21275,83444;1,28869;0,00329;265,94793;0,32926;0,11293;0,16998;-0,01713
36,43200;2,18566;21330,07765;1,28864;0,00330;266,62597;0,32955;0,11303;0,17229;-0,01736
36,53200;2,19166;21387,63249;1,28875;0,00331;267,34541;0,33130;0,11363;0,17377;-0,01751
36,63200;2,19766;21440,28246;1,28873;0,00332;268,00353;0,33223;0,11395;0,17875;-0,01802
36,73200;2,20345;21493,51001;1,28864;0,00332;268,66888;0,33224;0,11396;0,17979;-0,01812
36,83200;2,20982;21549,16763;1,28875;0,00338;269,36460;0,33796;0,11592;0,18907;-0,01906
36,93200;2,21566;21599,94900;1,28874;0,00339;269,99936;0,33890;0,11624;0,19217;-0,01937
37,03200;2,22166;21656,86369;1,28866;0,00341;270,71080;0,34122;0,11703;0,18243;-0,01839
37,13200;2,22771;21706,23422;1,28871;0,00343;271,32793;0,34321;0,11772;0,18532;-0,01868
37,23200;2,23350;21757,99906;1,28878;0,00347;271,97499;0,34654;0,11886;0,18594;-0,01874
37,33200;2,23966;21809,72278;1,28855;0,00350;272,62153;0,34983;0,11999;0,18819;-0,01897
37,43200;2,24566;21858,06334;1,28865;0,00355;273,22579;0,35452;0,12160;0,18840;-0,01899
37,53200;2,25177;21911,70752;1,28889;0,00357;273,89634;0,35716;0,12250;0,18523;-0,01867
37,63200;2,25771;21960,16431;1,28899;0,00361;274,50205;0,36087;0,12377;0,18636;-0,01878
37,73200;2,26361;22009,78339;1,28885;0,00365;275,12229;0,36478;0,12512;0,18915;-0,01906
37,83200;2,26961;22057,09219;1,28886;0,00369;275,71365;0,36857;0,12642;0,19677;-0,01983
37,93200;2,27555;22102,33748;1,28885;0,00371;276,27922;0,37052;0,12709;0,19009;-0,01916
38,03200;2,28182;22151,97980;1,28882;0,00376;276,89975;0,37626;0,12905;0,19142;-0,01929
38,13200;2,28766;22196,17188;1,28892;0,00379;277,45215;0,37869;0,12989;0,20562;-0,02072
38,23200;2,29361;22246,01090;1,28870;0,00386;278,07514;0,38596;0,13238;0,20327;-0,02049
38,33200;2,29977;22290,70187;1,28879;0,00393;278,63377;0,39326;0,13489;0,19563;-0,01972
38,43200;2,30555;22332,66771;1,28878;0,00396;279,15835;0,39620;0,13589;0,20322;-0,02048
38,53200;2,31177;22378,61395;1,28873;0,00401;279,73267;0,40071;0,13744;0,21202;-0,02137
38,63200;2,31766;22419,05093;1,28868;0,00402;280,23814;0,40205;0,13790;0,21041;-0,02121
38,73200;2,32371;22465,18135;1,28887;0,00409;280,81477;0,40885;0,14023;0,20691;-0,02085
38,83200;2,32966;22505,78821;1,28864;0,00411;281,32235;0,41135;0,14109;0,20958;-0,02112
38,93200;2,33550;22547,48762;1,28872;0,00421;281,84360;0,42091;0,14437;0,21366;-0,02153
39,03200;2,34177;22589,36048;1,28858;0,00425;282,36701;0,42549;0,14594;0,20683;-0,02085
39,13200;2,34755;22625,50414;1,28883;0,00430;282,81880;0,43046;0,14764;0,20949;-0,02111
39,23200;2,35382;22669,93403;1,28880;0,00435;283,37418;0,43473;0,14911;0,21366;-0,02153
39,33200;2,35977;22706,45320;1,28876;0,00441;283,83067;0,44099;0,15125;0,20995;-0,02116
39,43200;2,36550;22746,29295;1,28888;0,00443;284,32866;0,44322;0,15202;0,20836;-0,02100
39,53200;2,37166;22783,55241;1,28872;0,00446;284,79441;0,44638;0,15310;0,21141;-0,02131
39,63200;2,37755;22817,75951;1,28867;0,00450;285,22199;0,44988;0,15430;0,20911;-0,02107
39,73200;2,38377;22857,76019;1,28875;0,00453;285,72200;0,45255;0,15522;0,23032;-0,02321
39,83200;2,38971;22892,05492;1,28857;0,00458;286,15069;0,45767;0,15698;0,20676;-0,02084
39,93200;2,39571;22930,39441;1,28844;0,00460;286,62993;0,45987;0,15773;0,17693;-0,01783
40,03200;2,40166;22962,57555;1,28886;0,00464;287,03219;0,46426;0,15924;0,16512;-0,01664
40,13200;2,40750;22995,56851;1,28896;0,00469;287,44461;0,46870;0,16076;0,15110;-0,01523
40,23200;2,41377;23029,42157;1,28913;0,00472;287,86777;0,47247;0,16205;0,15360;-0,01548
40,33200;2,41961;23058,71844;1,28888;0,00478;288,23398;0,47787;0,16390;0,16154;-0,01628
40,43200;2,42571;23095,93856;1,28903;0,00480;288,69923;0,48019;0,16470;0,16132;-0,01626
40,53200;2,43171;23125,74685;1,28895;0,00483;289,07184;0,48336;0,16579;0,16097;-0,01622
40,63200;2,43750;23156,73351;1,28918;0,00489;289,45917;0,48924;0,16780;0,17410;-0,01755
40,73200;2,44371;23186,65266;1,28899;0,00493;289,83316;0,49288;0,16905;0,16495;-0,01662
40,83200;2,44966;23213,49978;1,28892;0,00496;290,16875;0,49613;0,17017;0,16526;-0,01666
40,93200;2,45577;23244,70460;1,28925;0,00498;290,55881;0,49842;0,17095;0,17139;-0,01727
41,03200;2,46171;23271,74127;1,28908;0,00503;290,89677;0,50338;0,17266;0,16611;-0,01674
41,13200;2,46761;23300,48382;1,28920;0,00508;291,25605;0,50808;0,17427;0,18205;-0,01835
41,23200;2,47366;23327,40784;1,28912;0,00512;291,59260;0,51229;0,17571;0,18901;-0,01905
41,33200;2,47955;23351,39930;1,28913;0,00514;291,89249;0,51432;0,17641;0,19351;-0,01950
41,43200;2,48587;23379,94874;1,28856;0,00520;292,24936;0,52030;0,17846;0,18541;-0,01869
41,53200;2,49166;23402,20392;1,28871;0,00524;292,52755;0,52365;0,17961;0,19205;-0,01936
41,63200;2,49761;23429,94511;1,28865;0,00526;292,87431;0,52631;0,18052;0,19432;-0,01958
41,73200;2,50371;23453,05145;1,28940;0,00530;293,16314;0,52976;0,18170;0,19768;-0,01992
41,83200;2,50944;23474,25699;1,28952;0,00536;293,42821;0,53568;0,18373;0,20027;-0,02018
41,93200;2,51577;23500,54622;1,28949;0,00539;293,75683;0,53930;0,18498;0,20005;-0,02016
42,03200;2,52171;23519,92071;1,28927;0,00545;293,99901;0,54534;0,18705;0,21124;-0,02129
42,13200;2,52771;23545,48037;1,28936;0,00548;294,31850;0,54816;0,18801;0,20816;-0,02098
42,23200;2,53371;23565,66310;1,28932;0,00556;294,57079;0,55576;0,19062;0,21161;-0,02133
42,33200;2,53955;23586,01928;1,28949;0,00561;294,82524;0,56079;0,19235;0,23395;-0,02358
42,43200;2,54571;23606,97806;1,28920;0,00566;295,08723;0,56601;0,19413;0,22313;-0,02249
42,53200;2,55161;23623,71862;1,28923;0,00573;295,29648;0,57264;0,19641;0,23781;-0,02397
42,63200;2,55777;23647,24874;1,28923;0,00580;295,59061;0,58008;0,19896;0,23140;-0,02332
42,73200;2,56371;23663,70320;1,28868;0,00585;295,79629;0,58464;0,20053;0,23075;-0,02326
42,83200;2,56955;23685,43446;1,28916;0,00593;296,06793;0,59340;0,20353;0,24331;-0,02452
42,93200;2,57582;23703,24433;1,28949;0,00600;296,29055;0,60043;0,20594;0,24348;-0,02454
43,03200;2,58155;23716,55166;1,28958;0,00607;296,45690;0,60678;0,20812;0,24407;-0,02460
43,13200;2,58782;23737,16891;1,28932;0,00613;296,71461;0,61313;0,21030;0,22963;-0,02314
43,23200;2,59366;23751,08957;1,28955;0,00620;296,88862;0,61956;0,21250;0,24819;-0,02501
43,33200;2,59961;23770,76447;1,28929;0,00629;297,13456;0,62899;0,21574;0,24783;-0,02498
43,43200;2,60566;23786,07988;1,28930;0,00635;297,32600;0,63476;0,21772;0,24813;-0,02501
43,53200;2,61155;23801,79048;1,28957;0,00639;297,52238;0,63934;0,21929;0,24107;-0,02430
43,63200;2,61777;23818,51673;1,28926;0,00649;297,73146;0,64899;0,22260;0,25007;-0,02520
43,73200;2,62366;23831,60055;1,28936;0,00663;297,89501;0,66313;0,22745;0,25651;-0,02585
43,83200;2,62977;23850,09170;1,28934;0,00668;298,12615;0,66776;0,22904;0,25393;-0,02559
43,93200;2,63566;23861,70387;1,28943;0,00672;298,27130;0,67158;0,23035;0,25421;-0,02562
44,03200;2,64144;23876,84584;1,28938;0,00681;298,46057;0,68090;0,23354;0,25865;-0,02607
44,13200;2,64771;23891,22248;1,28957;0,00687;298,64028;0,68682;0,23557;0,26208;-0,02641
44,23200;2,65361;23901,45242;1,28931;0,00694;298,76816;0,69436;0,23816;0,25942;-0,02615
44,33200;2,65982;23919,01374;1,28953;0,00700;298,98767;0,70006;0,24012;0,26377;-0,02658
44,43200;2,66577;23930,63843;1,28930;0,00704;299,13298;0,70425;0,24155;0,27293;-0,02751
44,53200;2,67161;23944,17286;1,28947;0,00710;299,30216;0,70977;0,24345;0,27804;-0,02802
44,63200;2,67761;23956,01034;1,28934;0,00722;299,45013;0,72248;0,24781;0,28056;-0,02828
44,73200;2,68355;23966,07220;1,28960;0,00725;299,57590;0,72516;0,24872;0,27541;-0,02776
44,83200;2,68977;23979,68531;1,28943;0,00729;299,74607;0,72886;0,24999;0,28994;-0,02922
