Repository: subasivachandran/Fracture-modelling-for-tensile-test-of-Alu-6082

File: Data_Alu 6082 für NiGü/6082Alu_Zugprüfung.is_tens_RawData.csv/Specimen_RawData_5.csv (part 1 of 5)
Prüflosbezeichnung;Redux 312_quer+längs_alte Proben;;;;;;;;
Proben-Nr;5;;;;Bmerkung;;;;
Prüfer;JuBr;;;;Falsche Probenbreite und Probendicke vorgegeben;;;;
Werkstoff;6082;;;;Spannungswerte daher nicht korrekt;;;;
Prüfnorm;DIN EN ISO 527                                                   ;;;;über Kraft/Fläche neu brechenen;;;;
Prüfgeschwindigkeit;3,6;mm/min;;;breite;16 mm;;;
Prüfklima;23 °C / 50 % rF;;;;dicke ;5 mm;;;
Bemerkungen;;;;;;;;;
;;;;;;;;;
Zeit;Traversenweg;Last;Dehnung 1;Zugdehnung;Zugspannung;Axiale Dehnung (Video);Zugverformung;Transversale Dehnung (Video);Transversale Verformung 1
(sec);(mm);(N);(%);(mm/mm);(MPa);(%);(mm);(%);(mm)
0;-0,00054;248,93476;1,26572;0,00001;3,1116845;0,00097;0,00032;-0,00558;0,00056
0,1;0,00343;278,33026;1,26597;0,00001;3,47912825;0,00128;0,00043;-0,00055;0,00005
0,15;0,00739;356,38556;1,26607;0;4,4548195;0,00007;0,00002;0,00575;-0,00057
0,198;0,01104;432,11276;1,26589;0,00004;5,4014095;0,00356;0,00118;-0,00189;0,00019
0,254;0,01452;508,83707;1,26577;0,00005;6,360463375;0,00459;0,00152;-0,00418;0,00042
0,324;0,01886;585,79858;1,26594;0,00007;7,32248225;0,00739;0,00245;-0,01483;0,00148
0,392;0,02309;662,88074;1,26611;0,00008;8,28600925;0,00756;0,0025;-0,0001;0,00001
0,47;0,02764;738,89583;1,26611;0,00006;9,236197875;0,00594;0,00197;-0,00491;0,00049
0,548;0,03252;815,53711;1,26615;0,00005;10,19421388;0,00517;0,00171;-0,00273;0,00027
0,632;0,03734;891,35757;1,26609;0,00005;11,14196963;0,00547;0,00181;-0,00294;0,00029
0,71;0,04221;967,33913;1,26615;0,00008;12,09173913;0,00754;0,0025;-0,00495;0,00049
0,794;0,04704;1043,63535;1,26628;0,00007;13,04544188;0,00721;0,00239;-0,01346;0,00134
0,874;0,05202;1120,37368;1,26632;0,00006;14,004671;0,0061;0,00202;-0,01319;0,00132
0,958;0,05684;1195,38926;1,26633;0,00005;14,94236575;0,00484;0,0016;-0,00619;0,00062
1,04;0,06198;1270,52989;1,26649;0,0001;15,88162363;0,00972;0,00322;-0,02066;0,00206
1,13;0,06718;1346,95295;1,26662;0,00009;16,83691188;0,00908;0,00301;-0,02812;0,0028
1,214;0,07243;1422,06632;1,26663;0,0001;17,775829;0,00956;0,00317;-0,02139;0,00213
1,304;0,07762;1497,12827;1,26672;0,0001;18,71410338;0,00963;0,00319;-0,03584;0,00357
1,39;0,08304;1572,82401;1,2667;0,00012;19,66030013;0,0119;0,00394;-0,02678;0,00267
1,482;0,08834;1648,1619;1,26692;0,00008;20,60202375;0,00821;0,00272;-0,02526;0,00252
1,57;0,09386;1724,62318;1,26701;0,00009;21,55778975;0,00921;0,00305;-0,03398;0,00339
1,664;0,09932;1800,04019;1,2669;0,00011;22,50050238;0,01074;0,00356;-0,03879;0,00387
1,75;0,10468;1875,19737;1,26708;0,00011;23,43996713;0,01069;0,00354;-0,03805;0,00379
1,846;0,11025;1950,27038;1,26706;0,00009;24,37837975;0,00927;0,00307;-0,03653;0,00364
1,936;0,11566;2026,7795;1,26722;0,00008;25,33474375;0,00775;0,00257;-0,04109;0,0041
2,034;0,12155;2102,0215;1,26718;0,00006;26,27526875;0,00614;0,00203;-0,04494;0,00448
2,132;0,12729;2178,35426;1,26696;0;27,22942825;0,00007;0,00002;-0,02415;0,00241
2,23;0,13339;2253,5681;1,26736;-0,00001;28,16960125;-0,00136;-0,00045;-0,04538;0,00452
2,33;0,13918;2326,52374;1,26705;-0,00008;29,08154675;-0,0078;-0,00258;-0,03581;0,00357
2,428;0,14534;2402,30776;1,2674;-0,0001;30,028847;-0,01041;-0,00345;-0,03622;0,00361
2,528;0,15118;2471,89119;1,26724;0,00009;30,89863988;0,00908;0,00301;-0,02594;0,00259
2,628;0,15712;2545,41412;1,26742;0,0001;31,8176765;0,00953;0,00316;-0,03022;0,00301
2,728;0,16318;2613,50177;1,26715;0,00005;32,66877213;0,00534;0,00177;-0,03493;0,00348
2,828;0,16902;2681,28097;1,26743;0,00002;33,51601213;0,00159;0,00053;-0,03138;0,00313
2,928;0,17534;2752,30162;1,26717;-0,00004;34,40377025;-0,00425;-0,00141;-0,03852;0,00384
3,028;0,18112;2817,50478;1,26736;-0,00005;35,21880975;-0,00508;-0,00168;-0,03224;0,00321
3,128;0,18718;2889,41592;1,26732;0,00004;36,117699;0,00368;0,00122;-0,03505;0,00349
3,228;0,19318;2955,40676;1,26729;0,00004;36,9425845;0,00413;0,00137;-0,0496;0,00494
3,328;0,19902;3022,12425;1,26723;0,00001;37,77655313;0,00121;0,0004;-0,04824;0,00481
3,428;0,20523;3090,12383;1,2673;-0,00001;38,62654788;-0,00147;-0,00049;-0,04744;0,00473
3,528;0,21112;3156,74745;1,26736;-0,00001;39,45934313;-0,00099;-0,00033;-0,04382;0,00437
3,628;0,21729;3228,72229;1,26717;-0,00001;40,35902863;-0,00074;-0,00025;-0,0537;0,00535
3,728;0,22318;3293,86041;1,2673;0,00004;41,17325513;0,00403;0,00133;-0,0428;0,00427
3,828;0,22907;3362,76032;1,26711;-0,00001;42,034504;-0,00062;-0,00021;-0,05115;0,0051
3,928;0,23523;3428,96685;1,26731;-0,00002;42,86208563;-0,00188;-0,00062;-0,06084;0,00606
4,028;0,24107;3493,12417;1,26716;-0,00002;43,66405213;-0,00238;-0,00079;-0,05672;0,00565
4,128;0,24734;3562,38574;1,26735;-0,00002;44,52982175;-0,00186;-0,00061;-0,05297;0,00528
4,228;0,25318;3625,37183;1,26728;-0,00001;45,31714788;-0,00149;-0,00049;-0,06573;0,00655
4,328;0,25912;3693,72994;1,26734;-0,00004;46,17162425;-0,00429;-0,00142;-0,06356;0,00634
4,428;0,26518;3757,73504;1,26735;-0,00003;46,971688;-0,00282;-0,00093;-0,07176;0,00715
4,528;0,27102;3821,24349;1,26736;-0,00003;47,76554363;-0,00262;-0,00087;-0,06795;0,00677
4,628;0,27734;3887,35235;1,26769;-0,00004;48,59190438;-0,00427;-0,00141;-0,06054;0,00603
4,728;0,28312;3948,95956;1,26758;-0,00004;49,3619945;-0,00418;-0,00138;-0,06759;0,00674
4,828;0,28918;4015,83597;1,26766;-0,00002;50,19794963;-0,00183;-0,00061;-0,06247;0,00623
4,928;0,29518;4077,13607;1,26762;-0,00008;50,96420088;-0,0076;-0,00252;-0,06161;0,00614
5,028;0,30102;4140,24085;1,26791;-0,00005;51,75301063;-0,00529;-0,00175;-0,06386;0,00636
5,128;0,30729;4203,75109;1,26756;-0,00009;52,54688863;-0,0085;-0,00282;-0,05842;0,00582
5,228;0,31307;4262,79008;1,26805;-0,00005;53,284876;-0,00497;-0,00165;-0,0566;0,00564
5,328;0,31923;4329,6589;1,26782;-0,00007;54,12073625;-0,00749;-0,00248;-0,04344;0,00433
5,428;0,32518;4388,50924;1,26819;-0,00007;54,8563655;-0,00667;-0,00221;0,01206;-0,0012
5,528;0,33107;4451,03332;1,26792;-0,00005;55,6379165;-0,00502;-0,00166;0,01839;-0,00183
5,628;0,33723;4511,1689;1,26816;-0,00002;56,38961125;-0,00195;-0,00065;0,02917;-0,00291
5,728;0,34307;4569,61423;1,26795;-0,00002;57,12017788;-0,00215;-0,00071;0,06312;-0,00629
5,828;0,34934;4632,46688;1,26794;0;57,905836;-0,00043;-0,00014;0,08917;-0,00889
5,928;0,35518;4689,10754;1,26826;0,00001;58,61384425;0,00079;0,00026;0,09127;-0,0091
6,028;0,36112;4751,12289;1,26798;0,00003;59,38903613;0,00281;0,00093;0,0873;-0,0087
6,128;0,36712;4808,74255;1,26808;0,00029;60,10928188;0,02922;0,00968;0,09291;-0,00926
6,228;0,37302;4866,18742;1,26809;0,00026;60,82734275;0,02592;0,00859;0,09153;-0,00912
6,328;0,37934;4926,43163;1,26799;0,00026;61,58039538;0,02572;0,00852;0,08945;-0,00892
6,428;0,38512;4981,07672;1,26798;0,00025;62,263459;0,02451;0,00812;0,0983;-0,0098
6,528;0,39118;5043,3889;1,26803;0,00026;63,04236125;0,02551;0,00845;0,0939;-0,00936
6,628;0,39723;5097,76443;1,26792;0,00023;63,72205538;0,0229;0,00759;0,0969;-0,00966
6,728;0,40302;5154,55842;1,26798;0,00022;64,43198025;0,02205;0,00731;0,10263;-0,01023
6,828;0,40923;5211,57995;1,26788;0,00021;65,14474938;0,02114;0,007;0,08858;-0,00883
6,928;0,41512;5264,43154;1,26784;0,00021;65,80539425;0,02137;0,00708;0,08812;-0,00878
7,028;0,42129;5323,83263;1,26788;0,00021;66,54790788;0,02137;0,00708;0,08401;-0,00837
7,128;0,42718;5376,39409;1,26785;0,00028;67,20492613;0,02777;0,0092;0,08776;-0,00875
7,228;0,43307;5433,43797;1,26791;0,0004;67,91797463;0,03969;0,01315;0,0766;-0,00763
7,328;0,43918;5486,9628;1,26774;0,00037;68,587035;0,03675;0,01218;0,07557;-0,00753
7,428;0,44507;5539,78622;1,26798;0,0004;69,24732775;0,04006;0,01327;0,07663;-0,00764
7,528;0,45134;5597,43449;1,26791;0,00037;69,96793113;0,03702;0,01227;0,06509;-0,00649
7,628;0,45718;5647,80504;1,2681;0,0004;70,597563;0,03952;0,0131;0,05958;-0,00594
7,728;0,46312;5704,53376;1,26781;0,00041;71,306672;0,0412;0,01365;0,0585;-0,00583
7,828;0,46918;5755,60883;1,26808;0,00036;71,94511038;0,03611;0,01197;0,04861;-0,00484
7,928;0,47502;5806,65886;1,26791;0,00036;72,58323575;0,03632;0,01204;0,04768;-0,00475
8,028;0,48134;5861,42063;1,2682;0,00037;73,26775788;0,03674;0,01217;0,03962;-0,00395
8,128;0,48718;5911,69193;1,26802;0,00034;73,89614913;0,03441;0,0114;0,04381;-0,00437
8,228;0,49318;5966,90431;1,26815;0,00034;74,58630388;0,03439;0,0114;0,03685;-0,00367
8,328;0,49918;6016,39062;1,2681;0,00031;75,20488275;0,03069;0,01017;0,04483;-0,00447
8,428;0,50507;6068,31193;1,26843;0,00029;75,85389913;0,02934;0,00972;0,03018;-0,00301
8,528;0,51129;6119,18852;1,26823;0,00032;76,4898565;0,03205;0,01062;0,02743;-0,00273
8,628;0,51707;6167,70208;1,26846;0,00031;77,096276;0,03076;0,01019;0,02938;-0,00293
8,728;0,52329;6222,67753;1,26841;0,00032;77,78346913;0,03151;0,01044;0,02166;-0,00216
8,828;0,52918;6270,90901;1,26856;0,00027;78,38636263;0,02673;0,00886;0,02821;-0,00281
8,928;0,53502;6323,65376;1,26863;0,00024;79,045672;0,02393;0,00793;0,02082;-0,00208
9,028;0,54123;6373,06362;1,26855;0,00026;79,66329525;0,02634;0,00873;0,00956;-0,00095
9,128;0,54707;6421,5222;1,2687;0,00026;80,2690275;0,02608;0,00864;0,00939;-0,00094
9,228;0,55334;6474,81322;1,26868;0,00027;80,93516525;0,02693;0,00892;0,01048;-0,00104
9,328;0,55918;6521,75456;1,26885;0,00024;81,521932;0,02435;0,00807;0,00976;-0,00097
9,428;0,56512;6575,04961;1,26874;0,00025;82,18812013;0,02473;0,0082;0,0055;-0,00055
9,528;0,57118;6623,80189;1,26873;0,00026;82,79752363;0,02613;0,00866;-0,00932;0,00093
9,628;0,57702;6672,36328;1,2688;0,00023;83,404541;0,02279;0,00755;-0,02188;0,00218
9,728;0,58334;6723,66276;1,26889;0,00025;84,0457845;0,02465;0,00817;-0,00883;0,00088
9,828;0,58912;6771,01627;1,2687;0,00026;84,63770338;0,02638;0,00874;-0,01631;0,00163
9,928;0,59523;6825,43606;1,26868;0,00029;85,31795075;0,02908;0,00963;-0,02764;0,00276
10,028;0,60118;6871,52356;1,26869;0,00026;85,8940445;0,02649;0,00878;-0,03029;0,00302
10,128;0,60702;6921,31609;1,26883;0,00028;86,51645113;0,02802;0,00928;-0,03268;0,00326
10,228;0,61329;6971,7367;1,26871;0,00031;87,14670875;0,0309;0,01024;-0,03382;0,00337
10,328;0,61912;7018,4876;1,26842;0,00031;87,731095;0,03146;0,01042;-0,04129;0,00412
10,428;0,62529;7070,98961;1,26876;0,00032;88,38737013;0,03161;0,01047;-0,0384;0,00383
10,528;0,63118;7117,85361;1,26853;0,00032;88,97317013;0,03152;0,01045;-0,04382;0,00437
10,628;0,63712;7167,96175;1,26861;0,00033;89,59952188;0,03288;0,01089;-0,03925;0,00391
10,728;0,64318;7214,37514;1,26846;0,00036;90,17968925;0,03574;0,01184;-0,04413;0,0044
10,828;0,64907;7259,53281;1,26867;0,00037;90,74416013;0,03691;0,01223;-0,04053;0,00404
10,928;0,65534;7309,10137;1,26846;0,00034;91,36376713;0,03448;0,01142;-0,04224;0,00421
11,028;0,66112;7354,08962;1,26866;0,00035;91,92612025;0,03478;0,01152;-0,04513;0,0045
11,128;0,66712;7404,08733;1,26839;0,00037;92,55109163;0,0365;0,0121;-0,02288;0,00228
11,228;0,67323;7448,75148;1,26862;0,00039;93,1093935;0,03934;0,01303;0,02175;-0,00217
11,328;0,67902;7494,44515;1,26866;0,0004;93,68056438;0,04031;0,01336;0,00802;-0,0008
11,428;0,68534;7542,40215;1,26861;0,0004;94,28002688;0,04023;0,01333;0,01858;-0,00185
11,528;0,69118;7586,32421;1,26872;0,00042;94,82905263;0,04159;0,01378;0,05248;-0,00523
11,628;0,69723;7636,0023;1,26872;0,00041;95,45002875;0,04101;0,01359;0,06461;-0,00644
11,728;0,70318;7680,6879;1,26876;0,00044;96,00859875;0,04363;0,01446;0,09087;-0,00906
11,828;0,70907;7727,68646;1,26874;0,00046;96,59608075;0,04554;0,01509;0,0863;-0,0086
11,928;0,71523;7774,37121;1,26892;0,00046;97,17964013;0,04584;0,01519;0,09276;-0,00925
12,028;0,72112;7818,75104;1,26903;0,00046;97,734388;0,04574;0,01516;0,08187;-0,00816
12,128;0,72734;7868,62403;1,2691;0,00047;98,35780038;0,04747;0,01573;0,07851;-0,00783
12,228;0,73318;7912,47904;1,26907;0,00047;98,905988;0,04734;0,01569;0,0858;-0,00855
12,328;0,73907;7961,66092;1,26905;0,0005;99,5207615;0,05013;0,01661;0,07892;-0,00787
12,428;0,74523;8007,97015;1,2693;0,00051;100,0996269;0,05113;0,01694;0,06642;-0,00662
12,528;0,75107;8053,1162;1,26919;0,00055;100,6639525;0,05543;0,01837;0,07585;-0,00756
12,628;0,75734;8102,89711;1,26942;0,00055;101,2862139;0,05501;0,01823;0,07786;-0,00776
12,728;0,76318;8147,2984;1,26929;0,00059;101,84123;0,05872;0,01946;0,0876;-0,00873
12,828;0,76912;8196,95503;1,26939;0,00057;102,4619379;0,05658;0,01875;0,08301;-0,00827
12,928;0,77518;8241,63616;1,26938;0,0006;103,020452;0,05993;0,01986;0,07665;-0,00764
13,028;0,78102;8287,10139;1,2696;0,00059;103,5887674;0,05874;0,01946;0,09072;-0,00904
13,128;0,78729;8334,7401;1,26933;0,00061;104,1842513;0,06088;0,02017;0,07787;-0,00776
13,228;0,79312;8380,23752;1,26956;0,00059;104,752969;0,05944;0,0197;0,09607;-0,00958
13,328;0,79923;8431,23883;1,26934;0,00059;105,3904854;0,05945;0,0197;0,07609;-0,00758
13,428;0,80518;8475,86632;1,26947;0,0006;105,948329;0,05992;0,01986;0,08912;-0,00888
13,528;0,81102;8523,44871;1,26941;0,00061;106,5431089;0,06054;0,02006;0,07641;-0,00762
13,628;0,81729;8570,75036;1,26954;0,0006;107,1343795;0,0604;0,02001;0,08803;-0,00877
13,728;0,82312;8614,69477;1,26934;0,0006;107,6836846;0,06021;0,01995;0,07942;-0,00792
13,828;0,82929;8665,75778;1,26947;0,00061;108,3219723;0,06075;0,02013;0,07337;-0,00731
13,928;0,83518;8711,03168;1,2694;0,0006;108,887896;0,05951;0,01972;0,07497;-0,00747
14,028;0,84107;8760,73569;1,26932;0,00061;109,5091961;0,06051;0,02005;0,08098;-0,00807
14,128;0,84718;8807,6672;1,26941;0,00077;110,09584;0,07737;0,02564;0,07925;-0,0079
14,228;0,85312;8854,09087;1,26937;0,00075;110,6761359;0,07474;0,02477;0,07567;-0,00754
14,328;0,85934;8903,75733;1,26935;0,00079;111,2969666;0,07869;0,02608;0,07236;-0,00721
14,428;0,86512;8949,09382;1,2694;0,00079;111,8636728;0,07915;0,02623;0,06975;-0,00695
14,528;0,87112;9000,31775;1,26944;0,00079;112,5039719;0,07892;0,02615;0,07375;-0,00735
14,628;0,87723;9047,12319;1,26927;0,00075;113,0890399;0,07508;0,02488;0,07811;-0,00779
14,728;0,88302;9094,57684;1,26951;0,0007;113,6822105;0,07015;0,02325;0,06256;-0,00624
14,828;0,88934;9143,95005;1,2695;0,00072;114,2993756;0,072;0,02386;0,05429;-0,00541
14,928;0,89518;9189,215;1,26955;0,00071;114,8651875;0,07089;0,02349;0,04849;-0,00483
15,028;0,90118;9241,13363;1,26948;0,0007;115,5141704;0,07018;0,02325;0,05143;-0,00513
15,128;0,90718;9287,62794;1,26967;0,00076;116,0953493;0,076;0,02518;0,05333;-0,00532
15,228;0,91307;9336,78567;1,26962;0,00073;116,7098209;0,0729;0,02416;0,06033;-0,00601
15,328;0,91918;9385,33723;1,26983;0,00073;117,3167154;0,07324;0,02427;0,05022;-0,00501
15,428;0,92512;9431,642;1,26978;0,00072;117,895525;0,07165;0,02374;0,03618;-0,00361
15,528;0,93134;9484,66212;1,27005;0,00072;118,5582765;0,07204;0,02387;0,02638;-0,00263
15,628;0,93718;9531,59094;1,26991;0,0007;119,1448868;0,06951;0,02303;0,04062;-0,00405
15,728;0,94312;9583,31108;1,26994;0,00068;119,7913885;0,06839;0,02266;0,03254;-0,00324
15,828;0,94918;9630,78886;1,2701;0,00068;120,3848608;0,06773;0,02244;0,0227;-0,00226
15,928;0,95502;9677,80352;1,27002;0,00066;120,972544;0,06623;0,02195;0,03212;-0,0032
16,028;0,96134;9730,50892;1,2702;0,00074;121,6313615;0,07373;0,02443;0,02391;-0,00238
16,128;0,96718;9777,309;1,27008;0,0008;122,2163625;0,07957;0,02637;0,01674;-0,00167
16,228;0,97312;9830,2862;1,27019;0,0008;122,8785775;0,08018;0,02657;0,01805;-0,0018
16,328;0,97918;9878,43364;1,27006;0,0008;123,4804205;0,0802;0,02657;0,0275;-0,00274
16,428;0,98507;9927,50108;1,27036;0,00084;124,0937635;0,08386;0,02779;0,02459;-0,00245
16,528;0,99134;9978,6061;1,27037;0,00086;124,7325763;0,08619;0,02856;0,01784;-0,00178
16,628;0,99718;10025,48128;1,27018;0,00083;125,318516;0,08313;0,02755;0,00557;-0,00056
16,728;1,00318;10078,59081;1,27049;0,00088;125,9823851;0,08759;0,02903;0,00641;-0,00064
16,828;1,00912;10126,69265;1,27015;0,00091;126,5836581;0,09128;0,03025;0,00931;-0,00093
16,928;1,01502;10177,64926;1,27018;0,00093;127,2206158;0,09258;0,03068;0,00399;-0,0004
17,028;1,02129;10227,6957;1,2701;0,00093;127,8461963;0,09324;0,0309;0,01377;-0,00137
17,128;1,02712;10275,20835;1,27046;0,00095;128,4401044;0,09491;0,03145;0,01506;-0,0015
17,228;1,03329;10330,26516;1,27005;0,00095;129,1283145;0,0949;0,03145;0,04438;-0,00442
17,328;1,03923;10377,48367;1,2703;0,00097;129,7185459;0,0974;0,03227;0,06081;-0,00606
17,428;1,04507;10430,83638;1,27001;0,00101;130,3854548;0,10137;0,03359;0,06053;-0,00603
17,528;1,05118;10483,88511;1,27034;0,00104;131,0485639;0,10449;0,03462;0,08726;-0,0087
17,628;1,05707;10536,18908;1,27001;0,00104;131,7023635;0,10445;0,03461;0,14175;-0,01413
17,728;1,06329;10594,12301;1,2704;0,00107;132,4265376;0,10731;0,03556;0,14148;-0,0141
17,828;1,06918;10648,27859;1,27026;0,00112;133,1034824;0,11151;0,03695;0,14143;-0,0141
17,928;1,07518;10707,34352;1,27032;0,0011;133,841794;0,10979;0,03638;0,13156;-0,01311
18,028;1,08118;10761,37304;1,27018;0,0011;134,517163;0,11004;0,03646;0,13652;-0,01361
18,128;1,08702;10817,44999;1,27038;0,00113;135,2181249;0,11305;0,03746;0,13324;-0,01328
18,228;1,09334;10874,34947;1,27021;0,00115;135,9293684;0,11459;0,03797;0,13923;-0,01388
18,328;1,09912;10927,06025;1,27042;0,00116;136,5882531;0,11609;0,03847;0,13876;-0,01383
18,428;1,10518;10987,02282;1,27053;0,00117;137,3377853;0,11701;0,03877;0,12396;-0,01236
18,528;1,11118;11040,25304;1,27045;0,00117;138,003163;0,11704;0,03878;0,11911;-0,01187
18,628;1,11702;11097,07206;1,27045;0,0012;138,7134008;0,11989;0,03973;0,12051;-0,01201
18,728;1,12323;11153,79721;1,27042;0,00119;139,4224651;0,11874;0,03935;0,11548;-0,01151
18,828;1,12918;11207,65597;1,27059;0,00116;140,0956996;0,11598;0,03843;0,1167;-0,01163
18,928;1,13534;11265,91086;1,27061;0,00119;140,8238858;0,11874;0,03935;0,1239;-0,01235
19,028;1,14112;11319,54521;1,27045;0,00123;141,4943151;0,1227;0,04066;0,11835;-0,0118
19,128;1,14707;11377,66778;1,27052;0,0012;142,2208473;0,11985;0,03971;0,11586;-0,01155
19,228;1,15318;11432,32852;1,27035;0,0012;142,9041065;0,11967;0,03965;0,1018;-0,01015
19,328;1,15902;11487,03128;1,27073;0,00119;143,587891;0,11861;0,0393;0,1063;-0,01059
19,428;1,16539;11545,53026;1,27068;0,0012;144,3191283;0,12049;0,03993;0,11008;-0,01097
19,528;1,17118;11598,4869;1,27097;0,0012;144,9810863;0,11956;0,03962;0,10449;-0,01042
19,628;1,17718;11658,55139;1,27074;0,00122;145,7318924;0,12217;0,04048;0,10148;-0,01011
19,728;1,18312;11712,10617;1,27098;0,00119;146,4013271;0,1194;0,03956;0,10455;-0,01042
19,828;1,18902;11767,81923;1,27091;0,00121;147,0977404;0,12143;0,04024;0,0883;-0,0088
19,928;1,19528;11825,57702;1,27085;0,00119;147,8197128;0,11906;0,03945;0,09019;-0,00899
20,028;1,20118;11880,126;1,2709;0,0012;148,501575;0,12027;0,03985;0,09426;-0,0094
20,128;1,20723;11940,17977;1,27094;0,00119;149,2522471;0,11931;0,03954;0,08337;-0,00831
20,228;1,21318;11994,04567;1,27084;0,0012;149,9255709;0,12013;0,03981;0,08281;-0,00825
20,328;1,21907;12051,43869;1,27097;0,00121;150,6429836;0,12067;0,03999;0,07795;-0,00777
20,428;1,22523;12106,71365;1,27094;0,00121;151,3339206;0,12118;0,04015;0,0784;-0,00781
20,528;1,23107;12161,5532;1,2709;0,00123;152,019415;0,12282;0,0407;0,07602;-0,00758
20,628;1,23728;12222,21226;1,27096;0,00121;152,7776533;0,12142;0,04023;0,07957;-0,00793
20,728;1,24318;12275,47824;1,27097;0,00123;153,443478;0,12257;0,04062;0,07712;-0,00769
20,828;1,24912;12335,48462;1,27082;0,00123;154,1935578;0,12268;0,04065;0,08588;-0,00856
20,928;1,25523;12391,4659;1,27076;0,00125;154,8933238;0,12511;0,04146;0,07791;-0,00777
21,028;1,26112;12446,3135;1,27082;0,00121;155,5789188;0,12063;0,03997;0,07157;-0,00713
21,128;1,26728;12504,75883;1,27072;0,00126;156,3094854;0,12572;0,04166;0,07231;-0,00721
21,228;1,27318;12559,29977;1,27099;0,00125;156,9912471;0,1253;0,04152;0,06238;-0,00622
21,328;1,27918;12618,92259;1,2706;0,00128;157,7365324;0,12794;0,04239;0,05766;-0,00575
21,428;1,28518;12675,1247;1,27099;0,00125;158,4390588;0,1254;0,04155;0,05147;-0,00513
21,528;1,29102;12732,55795;1,27083;0,00128;159,1569744;0,12825;0,0425;0,05533;-0,00551
21,628;1,29728;12790,41678;1,27081;0,00122;159,8802098;0,12223;0,0405;0,06435;-0,00641
21,728;1,30312;12845,09808;1,27081;0,00123;160,563726;0,12316;0,04081;0,05311;-0,00529
21,828;1,30923;12906,94177;1,27094;0,00125;161,3367721;0,12513;0,04146;0,05599;-0,00558
21,928;1,31523;12961,29316;1,27073;0,00126;162,0161645;0,12598;0,04174;0,06211;-0,00619
22,028;1,32102;13019,81628;1,2708;0,00126;162,7477035;0,12626;0,04184;0,05165;-0,00515
22,128;1,32718;13077,1029;1,27088;0,00127;163,4637863;0,12736;0,0422;0,05012;-0,005
22,228;1,33318;13132,24107;1,27104;0,00126;164,1530134;0,12604;0,04177;0,04614;-0,0046
22,328;1,33934;13193,66723;1,2713;0,00127;164,9208404;0,12679;0,04201;0,04941;-0,00493
22,428;1,34518;13248,94398;1,2711;0,00125;165,6117998;0,12504;0,04143;0,0367;-0,00366
22,528;1,35112;13308,23511;1,27118;0,00125;166,3529389;0,1249;0,04139;0,04215;-0,0042
22,628;1,35718;13364,14933;1,27126;0,00123;167,0518666;0,12342;0,0409;0,04165;-0,00415
22,728;1,36302;13420,95852;1,27122;0,00125;167,7619815;0,12457;0,04128;0,03798;-0,00379
22,828;1,36928;13479,88397;1,27126;0,00126;168,4985496;0,12635;0,04187;0,03423;-0,00341
22,928;1,37518;13535,48616;1,2714;0,00127;169,193577;0,12654;0,04193;0,03471;-0,00346
23,028;1,38112;13597,04554;1,27149;0,00127;169,9630693;0,12673;0,04199;0,02815;-0,00281
23,128;1,38718;13652,63432;1,27139;0,00126;170,657929;0,12575;0,04167;0,03212;-0,0032
23,228;1,39302;13710,6961;1,27158;0,00126;171,3837013;0,12626;0,04184;0,03467;-0,00346
23,328;1,39928;13768,53347;1,2714;0,00128;172,1066684;0,12799;0,04241;0,02937;-0,00293
23,428;1,40518;13823,98546;1,27155;0,00129;172,7998183;0,12917;0,0428;0,03174;-0,00316
23,528;1,41123;13885,06204;1,27145;0,0013;173,5632755;0,13001;0,04308;0,0239;-0,00238
23,628;1,41718;13941,01202;1,27163;0,00132;174,2626503;0,132;0,04374;0,02277;-0,00227
23,728;1,42307;13999,46541;1,27136;0,0013;174,9933176;0,13018;0,04314;0,02517;-0,00251
23,828;1,42918;14056,0627;1,27166;0,00133;175,7007838;0,13325;0,04415;0,0561;-0,00559
23,928;1,43512;14112,98722;1,27163;0,00135;176,4123403;0,13452;0,04458;0,08554;-0,00853
24,028;1,44134;14173,51753;1,27173;0,00155;177,1689691;0,15486;0,05132;0,09361;-0,00933
24,128;1,44718;14228,74689;1,2715;0,00163;177,8593361;0,16278;0,05394;0,08785;-0,00876
24,228;1,45307;14289,18153;1,27168;0,00152;178,6147691;0,15191;0,05034;0,07993;-0,00797
24,328;1,45918;14346,29381;1,27158;0,00168;179,3286726;0,16756;0,05553;0,09873;-0,00984
24,428;1,46502;14402,94921;1,27166;0,00168;180,0368651;0,16829;0,05577;0,09671;-0,00964
24,528;1,47128;14464,90109;1,27145;0,00167;180,8112636;0,16713;0,05538;0,13525;-0,01348
24,628;1,47723;14520,58643;1,27172;0,0017;181,5073304;0,17013;0,05637;0,13705;-0,01366
24,728;1,48323;14582,53562;1,27152;0,00172;182,2816953;0,17166;0,05688;0,1615;-0,0161
24,828;1,48918;14639,53346;1,27132;0,00174;182,9941683;0,17387;0,05761;0,15267;-0,01522
24,928;1,49502;14697,79909;1,27161;0,00173;183,7224886;0,17289;0,05729;0,14829;-0,01478
25,028;1,50128;14757,66689;1,2715;0,00175;184,4708361;0,17492;0,05796;0,16152;-0,0161
25,128;1,50712;14814,02993;1,27144;0,00177;185,1753741;0,17694;0,05863;0,16438;-0,01638
25,228;1,51328;14877,44093;1,27155;0,00177;185,9680116;0,17745;0,0588;0,16013;-0,01596
25,328;1,51923;14934,67659;1,27148;0,00178;186,6834574;0,17763;0,05886;0,14966;-0,01492
25,428;1,52507;14995,58598;1,27146;0,0018;187,4448248;0,17952;0,05949;0,16161;-0,01611
25,528;1,53128;15054,82793;1,27184;0,0018;188,1853491;0,18015;0,0597;0,16496;-0,01644
25,628;1,53712;15111,30631;1,27154;0,00183;188,8913289;0,18271;0,06055;0,15505;-0,01545
25,728;1,54328;15173,19381;1,27176;0,00186;189,6649226;0,18609;0,06166;0,16042;-0,01599
25,828;1,54918;15230,53408;1,27166;0,00184;190,381676;0,1844;0,0611;0,15151;-0,0151
25,928;1,55512;15292,97054;1,27174;0,00189;191,1621318;0,18898;0,06262;0,1436;-0,01431
26,028;1,56112;15350,77035;1,27175;0,00187;191,8846294;0,18744;0,06211;0,15247;-0,0152
26,128;1,56707;15408,75256;1,27185;0,0019;192,609407;0,18974;0,06287;0,14554;-0,01451
26,228;1,57334;15469,62261;1,27203;0,00188;193,3702826;0,18833;0,06241;0,14362;-0,01432
26,328;1,57918;15526,85022;1,27196;0,0019;194,0856278;0,19047;0,06311;0,14101;-0,01405
26,428;1,58518;15589,92326;1,27205;0,0019;194,8740408;0,19003;0,06297;0,14226;-0,01418
26,528;1,59112;15647,30108;1,27208;0,00197;195,5912635;0,19661;0,06515;0,13419;-0,01338
26,628;1,59696;15707,11434;1,27228;0,00194;196,3389293;0,19405;0,0643;0,13259;-0,01322
26,728;1,60328;15768,52083;1,27222;0,00196;197,1065104;0,19646;0,0651;0,13077;-0,01303
26,828;1,60918;15826,03276;1,27236;0,0019;197,8254095;0,19011;0,063;0,13057;-0,01301
26,928;1,61523;15888,99314;1,27239;0,00191;198,6124143;0,19133;0,0634;0,12366;-0,01233
27,028;1,62123;15946,95032;1,27224;0,00191;199,336879;0,19144;0,06344;0,11831;-0,01179
27,128;1,62707;16007,64334;1,27244;0,00193;200,0955418;0,19258;0,06382;0,11915;-0,01188
27,228;1,63312;16062,85214;1,27223;0,002;200,7856518;0,19972;0,06618;0,12064;-0,01202
27,328;1,63907;16121,92869;1,27223;0,00207;201,5241086;0,20712;0,06863;0,10863;-0,01083
27,428;1,64534;16185,19664;1,2724;0,00207;202,314958;0,20728;0,06869;0,10535;-0,0105
27,528;1,65118;16243,99424;1,2726;0,00207;203,049928;0,20706;0,06861;0,11228;-0,01119
27,628;1,65712;16307,02436;1,27239;0,00207;203,8378045;0,2068;0,06853;0,10553;-0,01052
27,728;1,66318;16365,68248;1,27234;0,00207;204,571031;0,20705;0,06861;0,10756;-0,01072
27,828;1,66902;16424,40319;1,27239;0,00208;205,3050399;0,20753;0,06877;0,09342;-0,00931
27,928;1,67528;16486,68766;1,27251;0,00206;206,0835958;0,20561;0,06813;0,10076;-0,01004
28,028;1,68118;16543,55407;1,27237;0,00204;206,7944259;0,20444;0,06774;0,09248;-0,00922
28,128;1,68718;16607,78761;1,27232;0,00207;207,5973451;0,20664;0,06847;0,08471;-0,00844
28,228;1,69318;16666,88919;1,27218;0,00205;208,3361149;0,20532;0,06804;0,08721;-0,00869
28,328;1,69907;16727,14949;1,27222;0,00208;209,0893686;0,20801;0,06893;0,07374;-0,00735
28,428;1,70523;16787,19878;1,27219;0,00205;209,8399848;0,20528;0,06802;0,08097;-0,00807
28,528;1,71118;16845,81578;1,27223;0,00206;210,5726973;0,20638;0,06839;0,08029;-0,008
28,628;1,71728;16909,63984;1,2724;0,00206;211,370498;0,20606;0,06828;0,06677;-0,00666
28,728;1,72312;16966,71903;1,27243;0,00206;212,0839879;0,20563;0,06814;0,06204;-0,00618
28,828;1,72902;17029,17874;1,27239;0,00207;212,8647343;0,20687;0,06855;0,05884;-0,00586
28,928;1,73528;17090,49225;1,27229;0,00209;213,6311531;0,20888;0,06922;0,05272;-0,00525
29,028;1,74112;17147,79675;1,27257;0,00214;214,3474594;0,21409;0,07094;0,05631;-0,00561
29,128;1,74734;17211,31504;1,27238;0,00212;215,141438;0,21232;0,07035;0,0585;-0,00583
29,228;1,75323;17269,18101;1,27272;0,00212;215,8647626;0,21203;0,07026;0,04394;-0,00438
29,328;1,75912;17331,96437;1,27241;0,00212;216,6495546;0,21178;0,07018;0,04371;-0,00436
29,428;1,76512;17391,79194;1,27277;0,00212;217,3973993;0,21226;0,07033;0,03507;-0,0035
29,528;1,77107;17451,84839;1,27255;0,00216;218,1481049;0,21599;0,07157;0,03851;-0,00384
29,628;1,77728;17513,26025;1,27276;0,00221;218,9157531;0,22053;0,07307;0,02638;-0,00263
29,728;1,78318;17572,66939;1,27271;0,00219;219,6583674;0,2188;0,0725;0,03684;-0,00367
29,828;1,78923;17636,91366;1,27304;0,00222;220,4614208;0,22181;0,0735;0,04003;-0,00399
29,928;1,79518;17695,07825;1,27295;0,00223;221,1884781;0,22307;0,07392;0,03216;-0,00321
30,028;1,80102;17755,71406;1,27302;0,00224;221,9464258;0,22367;0,07412;0,03325;-0,00331
30,128;1,80723;17816,12098;1,27301;0,00224;222,7015123;0,22354;0,07407;0,06346;-0,00633
30,228;1,81307;17873,14475;1,27303;0,00226;223,4143094;0,22592;0,07486;0,09244;-0,00921
30,328;1,81923;17938,30991;1,27329;0,00227;224,2288739;0,22671;0,07512;0,08689;-0,00866
30,428;1,82523;17998,34311;1,2732;0,0023;224,9792889;0,23013;0,07626;0,08537;-0,00851
30,528;1,83112;18060,93872;1,27339;0,00231;225,761734;0,23074;0,07646;0,08291;-0,00826
30,628;1,83718;18121,22047;1,27316;0,00229;226,5152559;0,22888;0,07584;0,07841;-0,00782
30,728;1,84312;18179,84819;1,27332;0,0023;227,2481024;0,22986;0,07617;0,08522;-0,00849
30,828;1,84934;18243,28959;1,27331;0,00233;228,0411199;0,2329;0,07718;0,08857;-0,00883
30,928;1,85518;18301,56147;1,2736;0,00234;228,7695184;0,2342;0,07761;0,10118;-0,01009
31,028;1,86112;18365,67879;1,27327;0,00234;229,5709849;0,23436;0,07766;0,12998;-0,01296
31,128;1,86707;18425,15767;1,27335;0,00238;230,3144709;0,23756;0,07872;0,15274;-0,01522
31,228;1,87302;18485,7738;1,27341;0,00233;231,0721725;0,2326;0,07708;0,15369;-0,01532
31,328;1,87939;18549,3046;1,27334;0,00237;231,8663075;0,23732;0,07864;0,15585;-0,01553
31,428;1,88518;18606,71997;1,27358;0,00236;232,5839996;0,23626;0,07829;0,15842;-0,01579
31,528;1,89123;18671,94057;1,27346;0,00234;233,3992571;0,23414;0,07759;0,15904;-0,01585
31,628;1,89723;18730,72028;1,27339;0,00231;234,1340035;0,2311;0,07658;0,14884;-0,01483
31,728;1,90302;18790,93587;1,27325;0,00234;234,8866984;0,23429;0,07764;0,15993;-0,01594
31,828;1,90918;18852,1564;1,27333;0,00233;235,651955;0,23268;0,0771;0,15555;-0,0155
31,928;1,91518;18911,49402;1,27335;0,00238;236,3936753;0,23817;0,07892;0,14958;-0,01491
32,028;1,92128;18974,98906;1,27334;0,00237;237,1873633;0,23654;0,07838;0,14527;-0,01448
32,128;1,92718;19033,96189;1,27341;0,00237;237,9245236;0,2374;0,07867;0,13896;-0,01385
32,228;1,93307;19097,10824;1,27335;0,00241;238,713853;0,24126;0,07995;0,15322;-0,01527
32,328;1,93918;19155,77888;1,27344;0,00242;239,447236;0,24158;0,08005;0,13463;-0,01342
32,428;1,94502;19213,77361;1,27341;0,00243;240,1721701;0,24307;0,08054;0,1378;-0,01373
32,528;1,95134;19278,3004;1,27353;0,00241;240,978755;0,24097;0,07985;0,14086;-0,01404
32,628;1,95718;19336,47752;1,27356;0,00245;241,705969;0,24502;0,08119;0,12979;-0,01294
32,728;1,96312;19399,94752;1,2735;0,00244;242,499344;0,24422;0,08093;0,12827;-0,01279
32,828;1,96918;19459,27083;1,27351;0,00247;243,2408854;0,24668;0,08174;0,12956;-0,01291
32,928;1,97507;19518,45646;1,27359;0,00249;243,9807058;0,24855;0,08236;0,12395;-0,01235
33,028;1,98128;19580,09541;1,27347;0,00246;244,7511926;0,24551;0,08136;0,12587;-0,01255
33,128;1,98718;19638,71419;1,27379;0,0025;245,4839274;0,24989;0,08281;0,12862;-0,01282
33,228;1,99323;19701,81227;1,27368;0,00251;246,2726534;0,25056;0,08303;0,1326;-0,01322
33,328;1,99918;19761,05154;1,27391;0,00252;247,0131443;0,25204;0,08352;0,12878;-0,01284
33,428;2,00502;19822,49916;1,27367;0,00255;247,7812395;0,25463;0,08438;0,12498;-0,01246
33,528;2,01123;19881,53815;1,27379;0,0026;248,5192269;0,25971;0,08606;0,1156;-0,01152
33,628;2,01712;19939,49354;1,27389;0,00259;249,2436693;0,25873;0,08573;0,13083;-0,01304
33,728;2,02323;20002,94566;1,27391;0,00262;250,0368208;0,26167;0,08671;0,12705;-0,01266
33,828;2,02918;20060,08029;1,27387;0,00261;250,7510036;0,26114;0,08653;0,13845;-0,0138
33,928;2,03507;20122,14839;1,27384;0,00265;251,5268549;0,26481;0,08775;0,11979;-0,01194
34,028;2,04112;20180,92811;1,27397;0,00266;252,2616014;0,26578;0,08807;0,12071;-0,01203
34,128;2,04712;20238,78157;1,27385;0,0027;252,9847696;0,27049;0,08963;0,12422;-0,01238
34,228;2,05334;20300,15409;1,27413;0,00271;253,7519261;0,27128;0,08989;0,12257;-0,01222
34,328;2,05918;20358,09338;1,27401;0,00272;254,4761673;0,27185;0,09008;0,12137;-0,0121
34,428;2,06518;20419,32464;1,27406;0,00273;255,241558;0,27256;0,09032;0,1235;-0,01231
34,528;2,07107;20476,15886;1,27397;0,00276;255,9519858;0,27614;0,0915;0,12137;-0,0121
34,628;2,07696;20534,13749;1,27414;0,00273;256,6767186;0,27331;0,09057;0,12373;-0,01233
34,728;2,08328;20593,07098;1,2739;0,00273;257,4133873;0,27306;0,09048;0,12111;-0,01207
34,828;2,08918;20649,97494;1,27417;0,00278;258,1246868;0,27772;0,09203;0,11442;-0,0114
34,928;2,09518;20712,78512;1,27392;0,0028;258,909814;0,28013;0,09282;0,11339;-0,0113
35,028;2,10123;20768,21566;1,27404;0,00276;259,6026958;0,27622;0,09153;0,11485;-0,01145
35,128;2,10702;20825,11961;1,274;0,00279;260,3139951;0,27924;0,09253;0,11174;-0,01114
35,228;2,11323;20883,34143;1,27401;0,0029;261,0417679;0,2902;0,09616;0,12754;-0,01271
35,328;2,11918;20937,38258;1,274;0,00302;261,7172823;0,3015;0,09991;0,11395;-0,01136
35,428;2,12523;20996,65225;1,27384;0,00306;262,4581531;0,30565;0,10128;0,11217;-0,01118
35,528;2,13118;21051,98264;1,27398;0,00305;263,149783;0,3053;0,10117;0,11324;-0,01129
35,628;2,13707;21110,70514;1,2738;0,00305;263,8838143;0,3045;0,1009;0,1157;-0,01153
35,728;2,14323;21166,17858;1,27412;0,00302;264,5772323;0,30182;0,10001;0,10453;-0,01042
35,828;2,14907;21218,31357;1,27399;0,00303;265,2289196;0,30281;0,10034;0,10444;-0,01041
35,928;2,15534;21275,71642;1,27404;0,00302;265,9464553;0,30173;0,09998;0,10652;-0,01062
36,028;2,16118;21327,81744;1,27404;0,00299;266,597718;0,29854;0,09893;0,10079;-0,01005
36,128;2,16712;21385,7764;1,27423;0,00297;267,322205;0,2975;0,09858;0,09021;-0,00899
36,228;2,17318;21438,7697;1,27392;0,00298;267,9846213;0,29781;0,09868;0,08813;-0,00878
36,328;2,17902;21491,50372;1,27424;0,00298;268,6437965;0,29815;0,0988;0,09421;-0,00939
36,428;2,18528;21546,49258;1,27401;0,00302;269,3311573;0,30173;0,09998;0,09343;-0,00931
36,528;2,19123;21597,60833;1,27429;0,00299;269,9701041;0,29899;0,09907;0,09348;-0,00932
36,628;2,19728;21652,61686;1,27421;0,00295;270,6577108;0,29515;0,0978;0,09095;-0,00907
36,728;2,20318;21702,16084;1,27432;0,00299;271,2770105;0,29937;0,0992;0,13245;-0,0132
36,828;2,20907;21753,9829;1,27414;0,00302;271,9247863;0,30181;0,10001;0,13628;-0,01358
36,928;2,21518;21804,49963;1,27414;0,00304;272,5562454;0,30361;0,10061;0,13502;-0,01346
37,028;2,22112;21852,18036;1,27426;0,0031;273,1522545;0,31045;0,10287;0,1379;-0,01374
37,128;2,22728;21905,4848;1,27454;0,00319;273,81856;0,31894;0,10569;0,149;-0,01485
37,228;2,23323;21953,23348;1,27434;0,00323;274,4154185;0,32304;0,10704;0,15504;-0,01545
37,328;2,23907;22003,40867;1,27411;0,00326;275,0426084;0,32561;0,1079;0,15798;-0,01575
37,428;2,24518;22050,16315;1,27456;0,00329;275,6270394;0,32901;0,10902;0,16635;-0,01658
37,528;2,25112;22095,74461;1,27405;0,00333;276,1968076;0,33346;0,1105;0,15062;-0,01501
37,628;2,25728;22144,26041;1,27457;0,00336;276,8032551;0,3364;0,11147;0,16288;-0,01623
37,728;2,26323;22189,57901;1,27427;0,00336;277,3697376;0,33587;0,1113;0,16184;-0,01613
37,828;2,26918;22237,41174;1,27461;0,00342;277,9676468;0,34215;0,11338;0,19668;-0,0196
37,928;2,27518;22281,36599;1,27421;0,00347;278,5170749;0,34742;0,11512;0,2041;-0,02034
38,028;2,28107;22323,71449;1,27472;0,00352;279,0464311;0,35178;0,11657;0,21979;-0,02191
38,128;2,28728;22368,10505;1,27427;0,00358;279,6013131;0,35759;0,11849;0,2199;-0,02192
38,228;2,29318;22409,03199;1,27456;0,0036;280,1128999;0,36005;0,11931;0,2108;-0,02101
38,328;2,29918;22454,50437;1,27428;0,00362;280,6813046;0,36173;0,11987;0,22302;-0,02223
38,428;2,30523;22494,07589;1,2745;0,00366;281,1759486;0,36647;0,12144;0,20218;-0,02015
38,528;2,31102;22534,25717;1,27426;0,00366;281,6782146;0,36558;0,12114;0,2015;-0,02008
38,628;2,31723;22575,34146;1,27463;0,00371;282,1917683;0,37108;0,12296;0,20924;-0,02085
38,728;2,32318;22611,24909;1,2743;0,00374;282,6406136;0,37395;0,12392;0,18844;-0,01878
38,828;2,32928;22652,82154;1,27458;0,00377;283,1602693;0,37733;0,12504;0,19215;-0,01915
38,928;2,33518;22689,46052;1,27433;0,00378;283,6182565;0,3779;0,12522;0,18883;-0,01882
39,028;2,34107;22727,9377;1,27455;0,00382;284,0992213;0,38244;0,12673;0,18951;-0,01889
39,128;2,34712;22763,65221;1,27431;0,00387;284,5456526;0,38723;0,12831;0,1861;-0,01855
39,228;2,35307;22797,17803;1,27452;0,00389;284,9647254;0,38932;0,12901;0,18456;-0,0184
39,328;2,35934;22835,0544;1,27442;0,00396;285,43818;0,39554;0,13107;0,17667;-0,01761
39,428;2,36518;22865,46171;1,27464;0,00399;285,8182714;0,39906;0,13223;0,17212;-0,01716
39,528;2,37118;22902,90177;1,27442;0,00403;286,2862721;0,4032;0,13361;0,17933;-0,01787
39,628;2,37728;22933,82764;1,27474;0,00409;286,6728455;0,40887;0,13549;0,17406;-0,01735
39,728;2,38302;22963,21034;1,27448;0,00416;287,0401293;0,41629;0,13795;0,16643;-0,01659
39,828;2,38923;22995,95475;1,27462;0,00418;287,4494344;0,41774;0,13843;0,16088;-0,01604
39,928;2,39523;23023,27573;1,2745;0,00426;287,7909466;0,42586;0,14112;0,16707;-0,01665
40,028;2,40123;23056,7193;1,27483;0,0043;288,2089913;0,42979;0,14242;0,15477;-0,01543
40,128;2,40723;23084,51951;1,27447;0,00437;288,5564939;0,43717;0,14486;0,14903;-0,01485
40,228;2,41312;23112,72562;1,27476;0,00444;288,9090703;0,44366;0,14701;0,15188;-0,01514
40,328;2,41923;23138,64112;1,27445;0,00453;289,233014;0,45343;0,15025;0,15089;-0,01504
40,428;2,42518;23162,97591;1,27472;0,00456;289,5371989;0,45584;0,15105;0,14446;-0,0144
40,528;2,43134;23191,32686;1,27442;0,00462;289,8915858;0,46206;0,15311;0,14472;-0,01443
40,628;2,43718;23213,56058;1,27499;0,00471;290,1695073;0,4712;0,15614;0,14121;-0,01407
40,728;2,44312;23240,92627;1,2746;0,00477;290,5115784;0,47746;0,15821;0,13305;-0,01326
40,828;2,44918;23264,13631;1,27467;0,00483;290,8017039;0,48293;0,16003;0,13546;-0,0135
40,928;2,45507;23284,13665;1,27493;0,00488;291,0517081;0,48759;0,16157;0,1405;-0,014
41,028;2,46134;23309,63552;1,27487;0,00498;291,370444;0,49774;0,16493;0,1336;-0,01332
41,128;2,46723;23329,83255;1,27479;0,00502;291,6229069;0,50175;0,16626;0,12948;-0,01291
41,228;2,47318;23352,75114;1,27483;0,0051;291,9093893;0,51049;0,16916;0,12556;-0,01251
41,328;2,47912;23372,35093;1,27484;0,00514;292,1543866;0,51404;0,17034;0,12285;-0,01224
41,428;2,48502;23390,522;1,27495;0,00523;292,381525;0,52282;0,17324;0,12275;-0,01223
41,528;2,49123;23410,91573;1,27495;0,00527;292,6364466;0,52704;0,17464;0,12398;-0,01236
41,628;2,49718;23427,92988;1,27495;0,00535;292,8491235;0,53458;0,17714;0,11034;-0,011
41,728;2,50328;23450,10638;1,27484;0,00541;293,1263298;0,54136;0,17939;0,11986;-0,01195
41,828;2,50918;23466,07268;1,27486;0,00544;293,3259085;0,54445;0,18041;0,1076;-0,01072
41,928;2,51502;23483,59644;1,2748;0,00552;293,5449555;0,55221;0,18298;0,11027;-0,01099
42,028;2,52123;23501,22213;1,27486;0,00556;293,7652766;0,5562;0,18431;0,10786;-0,01075
42,128;2,52712;23513,99124;1,27464;0,00564;293,9248905;0,56431;0,18699;0,10818;-0,01078
42,228;2,53328;23534,23834;1,27485;0,00573;294,1779793;0,57262;0,18975;0,10974;-0,01094
42,328;2,53928;23548,77591;1,27452;0,00576;294,3596989;0,5764;0,191;0,1047;-0,01044
42,428;2,54512;23565,74178;1,27476;0,00585;294,5717723;0,58473;0,19376;0,14326;-0,01428
42,528;2,55118;23579,65171;1,27464;0,00591;294,7456464;0,59051;0,19567;0,15533;-0,01548
42,628;2,55712;23590,9313;1,27481;0,00599;294,8866413;0,59927;0,19858;0,163;-0,01625
42,728;2,56328;23606,71878;1,27445;0,00605;295,0839848;0,6046;0,20035;0,1515;-0,0151
42,828;2,56918;23619,41814;1,27479;0,00612;295,2427268;0,61242;0,20294;0,14992;-0,01494
42,928;2,57518;23635,85293;1,2745;0,00615;295,4481616;0,61487;0,20375;0,16027;-0,01597
43,028;2,58123;23648,06414;1,27467;0,00621;295,6008018;0,62098;0,20577;0,15012;-0,01496
43,128;2,58702;23659,22391;1,27465;0,00627;295,7402989;0,62719;0,20783;0,14952;-0,0149
43,228;2,59334;23674,39806;1,27449;0,00633;295,9299758;0,63261;0,20963;0,14605;-0,01456
43,328;2,59918;23682,15322;1,27448;0,00635;296,0269153;0,63479;0,21035;0,15655;-0,0156
43,428;2,60523;23697,8209;1,27476;0,00642;296,2227613;0,64182;0,21268;0,15575;-0,01552
43,528;2,61123;23707,99541;1,27464;0,00647;296,3499426;0,64729;0,21449;0,17029;-0,01697
43,628;2,61707;23719,59329;1,27458;0,00654;296,4949161;0,65446;0,21687;0,17082;-0,01703
43,728;2,62323;23730,90506;1,27479;0,00663;296,6363133;0,66302;0,2197;0,16974;-0,01692
43,828;2,62918;23739,84933;1,27459;0,0067;296,7481166;0,66997;0,222;0,17581;-0,01752
43,928;2,63534;23752,66314;1,27476;0,00674;296,9082893;0,6745;0,22351;0,17512;-0,01745
44,028;2,64118;23761,43217;1,27498;0,00685;297,0179021;0,68453;0,22683;0,17382;-0,01732
44,128;2,64712;23773,98133;1,27475;0,00689;297,1747666;0,68949;0,22847;0,18635;-0,01857
44,228;2,65312;23781,87239;1,27479;0,00698;297,2734049;0,69794;0,23128;0,20853;-0,02078
44,328;2,65902;23789,77954;1,27476;0,00705;297,3722443;0,70541;0,23375;0,2026;-0,02019
44,428;2,66528;23802,89376;1,27478;0,00711;297,536172;0,71073;0,23551;0,22361;-0,02229
44,528;2,67118;23809,09324;1,27478;0,00722;297,6136655;0,72151;0,23909;0,23977;-0,0239
44,628;2,67718;23823,05861;1,27489;0,00728;297,7882326;0,72809;0,24127;0,23187;-0,02311
44,728;2,68318;23831,07662;1,27471;0,00736;297,8884578;0,7361;0,24392;0,22987;-0,02291
44,828;2,68912;23838,2256;1,27502;0,00744;297,97782;0,7438;0,24647;0,23808;-0,02373
44,928;2,69523;23846,17925;1,27477;0,0075;298,0772406;0,75002;0,24853;0,23138;-0,02306
