Repository: subasivachandran/Fracture-modelling-for-tensile-test-of-Alu-6082

File: Data_Alu 6082 für NiGü/6082Alu_Zugprüfung.is_tens_RawData.csv/Specimen_RawData_4.csv (part 2 of 5)
Bemerkungen;""
Zeit;Traversenweg;Last;Dehnung 1;Zugdehnung;Zugspannung;Axiale Dehnung (Video);Zugverformung;Transversale Dehnung (Video);Transversale Verformung 1
(sec);(mm);(N);(%);(mm/mm);(MPa);(%);(mm);(%);(mm)
44,93200;2,69566;23989,97784;1,28947;0,00734;299,87472;0,73366;0,25164;0,29614;-0,02985
45,03200;2,70171;24005,10192;1,28937;0,00743;300,06377;0,74348;0,25501;0,28869;-0,02910
45,13200;2,70761;24013,68320;1,28916;0,00749;300,17104;0,74923;0,25698;0,29452;-0,02968
45,23200;2,71344;24023,09239;1,28933;0,00758;300,28865;0,75819;0,26005;0,30510;-0,03075
45,33200;2,71982;24036,55529;1,28922;0,00763;300,45694;0,76296;0,26169;0,27442;-0,02766
45,43200;2,72571;24043,16783;1,28958;0,00771;300,53960;0,77122;0,26452;0,27349;-0,02756
45,53200;2,73161;24057,87349;1,28953;0,00775;300,72342;0,77494;0,26580;0,27033;-0,02725
45,63200;2,73771;24066,98406;1,28951;0,00787;300,83730;0,78728;0,27003;0,27672;-0,02789
45,73200;2,74355;24076,85637;1,28945;0,00792;300,96070;0,79200;0,27165;0,28187;-0,02841
45,83200;2,74971;24087,08274;1,28935;0,00801;301,08853;0,80140;0,27487;0,27669;-0,02789
45,93200;2,75566;24093,97244;1,28930;0,00806;301,17466;0,80642;0,27660;0,24593;-0,02479
46,03200;2,76182;24106,66645;1,28959;0,00817;301,33333;0,81736;0,28035;0,26074;-0,02628
46,13200;2,76771;24112,98215;1,28944;0,00826;301,41228;0,82584;0,28326;0,25163;-0,02536
46,23200;2,77355;24124,93944;1,28936;0,00835;301,56174;0,83511;0,28644;0,26105;-0,02631
46,33200;2,77971;24133,13091;1,28955;0,00842;301,66414;0,84211;0,28883;0,26037;-0,02624
46,43200;2,78550;24138,26466;1,28947;0,00852;301,72831;0,85161;0,29210;0,26523;-0,02673
46,53200;2,79182;24152,24433;1,28950;0,00861;301,90305;0,86065;0,29520;0,26037;-0,02624
46,63200;2,79771;24155,84743;1,28942;0,00869;301,94809;0,86932;0,29817;0,26670;-0,02688
46,73200;2,80361;24167,13774;1,28956;0,00880;302,08922;0,87992;0,30180;0,26984;-0,02720
46,83200;2,80971;24174,84820;1,28959;0,00889;302,18560;0,88886;0,30487;0,27824;-0,02804
46,93200;2,81555;24180,87423;1,28950;0,00897;302,26093;0,89692;0,30764;0,27568;-0,02778
47,03200;2,82171;24189,68260;1,28951;0,00909;302,37103;0,90897;0,31177;0,27594;-0,02781
47,13200;2,82766;24195,12928;1,28958;0,00918;302,43912;0,91840;0,31500;0,27688;-0,02791
47,23200;2,83377;24205,23405;1,28958;0,00925;302,56543;0,92509;0,31730;0,28219;-0,02844
47,33200;2,83971;24211,44068;1,28921;0,00934;302,64301;0,93385;0,32030;0,28174;-0,02839
47,43200;2,84555;24220,23118;1,28917;0,00946;302,75289;0,94637;0,32460;0,29194;-0,02942
47,53200;2,85177;24227,36049;1,28935;0,00955;302,84201;0,95499;0,32755;0,29647;-0,02988
47,63200;2,85755;24230,84199;1,28922;0,00963;302,88552;0,96259;0,33016;0,29373;-0,02960
47,73200;2,86377;24242,65265;1,28946;0,00969;303,03316;0,96927;0,33245;0,29776;-0,03001
47,83200;2,86971;24246,73319;1,28938;0,00977;303,08416;0,97709;0,33513;0,30364;-0,03060
47,93200;2,87561;24256,27649;1,28901;0,00987;303,20346;0,98666;0,33841;0,30547;-0,03079
48,03200;2,88161;24262,54749;1,28905;0,00993;303,28184;0,99285;0,34054;0,32680;-0,03294
48,13200;2,88761;24266,45637;1,28934;0,01006;303,33070;1,00576;0,34497;0,32236;-0,03249
48,23200;2,89382;24274,07920;1,28922;0,01006;303,42599;1,00630;0,34515;0,33522;-0,03379
48,33200;2,89971;24279,11818;1,28943;0,01015;303,48898;1,01482;0,34807;0,34002;-0,03427
48,43200;2,90566;24287,52780;1,28948;0,01023;303,59410;1,02296;0,35087;0,33718;-0,03398
48,53200;2,91161;24291,94629;1,28928;0,01030;303,64933;1,02968;0,35317;0,33825;-0,03409
48,63200;2,91744;24297,63615;1,28965;0,01039;303,72045;1,03853;0,35621;0,33904;-0,03417
48,73200;2,92382;24305,78828;1,28938;0,01044;303,82235;1,04398;0,35808;0,34642;-0,03491
48,83200;2,92971;24308,85673;1,28948;0,01051;303,86071;1,05069;0,36038;0,34887;-0,03516
48,93200;2,93571;24319,00263;1,28950;0,01059;303,98753;1,05856;0,36308;0,35228;-0,03550
49,03200;2,94177;24322,23022;1,28942;0,01066;304,02788;1,06575;0,36554;0,35580;-0,03586
49,13200;2,94750;24327,73054;1,28950;0,01067;304,09663;1,06726;0,36606;0,36087;-0,03637
49,23200;2,95366;24334,04267;1,28929;0,01076;304,17553;1,07575;0,36897;0,36625;-0,03691
49,33200;2,95961;24336,45308;1,28921;0,01083;304,20566;1,08272;0,37136;0,36782;-0,03707
49,43200;2,96577;24345,16490;1,28924;0,01089;304,31456;1,08892;0,37349;0,36511;-0,03680
49,53200;2,97171;24349,74968;1,28929;0,01098;304,37187;1,09826;0,37669;0,37526;-0,03782
49,63200;2,97761;24357,16689;1,28919;0,01105;304,46459;1,10533;0,37912;0,37515;-0,03781
49,73200;2,98377;24361,31179;1,28943;0,01112;304,51640;1,11156;0,38125;0,37389;-0,03768
49,83200;2,98950;24363,35206;1,28935;0,01123;304,54190;1,12332;0,38529;0,38114;-0,03841
49,93200;2,99587;24372,13898;1,28919;0,01131;304,65174;1,13081;0,38786;0,38848;-0,03915
50,03200;3,00171;24373,16895;1,28934;0,01141;304,66461;1,14066;0,39123;0,39447;-0,03976
50,13200;3,00760;24382,42614;1,28930;0,01148;304,78033;1,14797;0,39374;0,39234;-0,03954
50,23200;3,01377;24386,23846;1,28941;0,01156;304,82798;1,15580;0,39643;0,39568;-0,03988
50,33200;3,01950;24389,73606;1,28935;0,01168;304,87170;1,16756;0,40046;0,40193;-0,04051
50,43200;3,02571;24396,08395;1,28939;0,01176;304,95105;1,17615;0,40341;0,40046;-0,04036
50,53200;3,03171;24397,41611;1,28930;0,01184;304,96770;1,18350;0,40593;0,38570;-0,03887
50,63200;3,03777;24406,05640;1,28929;0,01193;305,07571;1,19298;0,40918;0,38704;-0,03901
50,73200;3,04361;24409,08194;1,28915;0,01203;305,11352;1,20251;0,41245;0,38692;-0,03900
50,83200;3,04955;24415,68375;1,28941;0,01212;305,19605;1,21226;0,41579;0,37972;-0,03827
50,93200;3,05571;24420,22026;1,28924;0,01218;305,25275;1,21775;0,41768;0,38905;-0,03921
51,03200;3,06161;24422,08886;1,28934;0,01230;305,27611;1,23029;0,42198;0,38890;-0,03920
51,13200;3,06787;24430,00674;1,28926;0,01238;305,37508;1,23823;0,42470;0,39513;-0,03982
51,23200;3,07377;24431,81455;1,28924;0,01248;305,39768;1,24827;0,42815;0,39876;-0,04019
51,33200;3,07955;24437,92105;1,28905;0,01250;305,47401;1,25042;0,42888;0,39063;-0,03937
51,43200;3,08566;24441,92290;1,28911;0,01263;305,52404;1,26310;0,43323;0,39874;-0,04019
51,53200;3,09155;24444,24570;1,28925;0,01270;305,55307;1,27029;0,43570;0,38793;-0,03910
51,63200;3,09777;24450,13046;1,28941;0,01278;305,62663;1,27832;0,43845;0,36483;-0,03677
51,73200;3,10377;24454,33080;1,28953;0,01284;305,67914;1,28422;0,44048;0,37065;-0,03736
51,83200;3,10971;24460,80923;1,28939;0,01293;305,76012;1,29281;0,44342;0,36815;-0,03710
51,93200;3,11571;24463,47713;1,28928;0,01304;305,79346;1,30360;0,44712;0,36910;-0,03720
52,03200;3,12150;24466,56168;1,28929;0,01311;305,83202;1,31064;0,44954;0,37370;-0,03766
52,13200;3,12777;24472,21577;1,28922;0,01320;305,90270;1,31950;0,45258;0,37214;-0,03751
52,23200;3,13361;24473,07408;1,28938;0,01326;305,91343;1,32644;0,45496;0,36700;-0,03699
52,33200;3,13971;24481,68576;1,28917;0,01336;306,02107;1,33614;0,45828;0,37799;-0,03810
52,43200;3,14577;24484,58791;1,28909;0,01345;306,05735;1,34472;0,46123;0,37403;-0,03770
52,53200;3,15155;24488,45387;1,28912;0,01352;306,10567;1,35186;0,46368;0,38079;-0,03838
52,63200;3,15771;24493,82901;1,28902;0,01359;306,17286;1,35939;0,46626;0,39169;-0,03948
52,73200;3,16366;24493,55721;1,28894;0,01368;306,16947;1,36842;0,46936;0,39072;-0,03938
52,83200;3,16977;24501,17111;1,28890;0,01377;306,26464;1,37721;0,47237;0,39927;-0,04024
52,93200;3,17566;24503,64769;1,28905;0,01386;306,29560;1,38643;0,47553;0,39495;-0,03981
53,03200;3,18155;24509,57894;1,28906;0,01393;306,36974;1,39281;0,47772;0,40497;-0,04082
53,13200;3,18766;24513,27503;1,28912;0,01400;306,41594;1,40031;0,48029;0,40642;-0,04096
53,23200;3,19350;24515,21158;1,28919;0,01411;306,44014;1,41093;0,48394;0,41343;-0,04167
53,33200;3,19987;24522,19427;1,28910;0,01418;306,52743;1,41842;0,48651;0,41159;-0,04148
53,43200;3,20571;24521,53087;1,28917;0,01429;306,51914;1,42859;0,48999;0,42181;-0,04251
53,53200;3,21166;24529,94764;1,28888;0,01438;306,62435;1,43797;0,49321;0,42837;-0,04317
53,63200;3,21777;24531,85558;1,28908;0,01445;306,64819;1,44458;0,49548;0,44213;-0,04456
53,73200;3,22344;24533,50067;1,28886;0,01460;306,66876;1,45952;0,50060;0,44856;-0,04521
53,83200;3,22971;24539,62505;1,28889;0,01465;306,74531;1,46529;0,50258;0,45209;-0,04556
53,93200;3,23566;24539,93261;1,28886;0,01478;306,74916;1,47786;0,50689;0,45281;-0,04564
54,03200;3,24177;24548,10619;1,28902;0,01486;306,85133;1,48573;0,50959;0,45194;-0,04555
54,13200;3,24771;24550,09639;1,28902;0,01494;306,87620;1,49377;0,51235;0,46796;-0,04716
54,23200;3,25361;24554,93510;1,28901;0,01506;306,93669;1,50644;0,51670;0,46843;-0,04721
54,33200;3,25966;24556,87523;1,28922;0,01516;306,96094;1,51559;0,51984;0,46495;-0,04686
54,43200;3,26555;24558,15554;1,28917;0,01524;306,97694;1,52418;0,52278;0,48469;-0,04885
54,53200;3,27182;24564,83245;1,28934;0,01535;307,06041;1,53528;0,52659;0,47227;-0,04760
54,63200;3,27766;24566,31660;1,28915;0,01545;307,07896;1,54535;0,53004;0,48341;-0,04872
54,73200;3,28361;24573,54069;1,28892;0,01552;307,16926;1,55237;0,53245;0,49375;-0,04976
54,83200;3,28971;24576,12813;1,28889;0,01560;307,20160;1,55966;0,53495;0,48852;-0,04924
54,93200;3,29555;24577,10087;1,28921;0,01568;307,21376;1,56789;0,53777;0,49775;-0,05017
55,03200;3,30182;24582,89444;1,28897;0,01580;307,28618;1,57960;0,54179;0,49948;-0,05034
55,13200;3,30771;24584,81848;1,28908;0,01587;307,31023;1,58745;0,54448;0,49267;-0,04965
55,23200;3,31360;24590,85166;1,28911;0,01596;307,38565;1,59570;0,54731;0,51189;-0,05159
55,33200;3,31961;24594,45119;1,28914;0,01603;307,43064;1,60321;0,54989;0,50998;-0,05140
55,43200;3,32555;24597,43917;1,28923;0,01612;307,46799;1,61228;0,55300;0,51769;-0,05218
55,53200;3,33177;24601,44639;1,28929;0,01623;307,51808;1,62311;0,55671;0,52259;-0,05267
55,63200;3,33766;24601,45175;1,28917;0,01631;307,51815;1,63095;0,55940;0,49944;-0,05034
55,73200;3,34377;24608,74915;1,28919;0,01639;307,60936;1,63890;0,56213;0,50173;-0,05057
55,83200;3,34966;24610,16715;1,28904;0,01646;307,62709;1,64572;0,56447;0,50726;-0,05112
55,93200;3,35550;24614,93790;1,28910;0,01657;307,68672;1,65703;0,56835;0,51181;-0,05158
56,03200;3,36171;24619,15791;1,28928;0,01662;307,73947;1,66242;0,57019;0,51237;-0,05164
56,13200;3,36761;24619,02380;1,28912;0,01674;307,73780;1,67413;0,57421;0,51108;-0,05151
56,23200;3,37377;24626,83439;1,28904;0,01682;307,83543;1,68152;0,57675;0,51169;-0,05157
56,33200;3,37977;24628,07536;1,28925;0,01687;307,85094;1,68728;0,57872;0,50741;-0,05114
56,43200;3,38560;24632,57253;1,28921;0,01697;307,90716;1,69693;0,58203;0,51175;-0,05158
56,53200;3,39166;24635,40673;1,28919;0,01702;307,94258;1,70244;0,58392;0,52465;-0,05288
56,63200;3,39755;24637,72595;1,28931;0,01710;307,97157;1,71035;0,58663;0,51294;-0,05170
56,73200;3,40382;24642,89010;1,28914;0,01719;308,03613;1,71932;0,58971;0,51373;-0,05178
56,83200;3,40966;24642,73989;1,28916;0,01728;308,03425;1,72839;0,59282;0,51749;-0,05216
56,93200;3,41571;24650,91169;1,28924;0,01736;308,13640;1,73585;0,59538;0,51493;-0,05190
57,03200;3,42177;24651,80576;1,28915;0,01744;308,14757;1,74395;0,59816;0,52064;-0,05247
57,13200;3,42750;24654,10352;1,28888;0,01753;308,17629;1,75270;0,60116;0,50799;-0,05120
57,23200;3,43382;24659,75225;1,28904;0,01761;308,24690;1,76146;0,60416;0,48992;-0,04938
57,33200;3,43966;24658,17690;1,28915;0,01770;308,22721;1,77041;0,60724;0,48569;-0,04895
57,43200;3,44571;24665,66563;1,28888;0,01779;308,32082;1,77926;0,61027;0,48343;-0,04872
57,53200;3,45166;24667,82928;1,28894;0,01791;308,34787;1,79127;0,61439;0,49437;-0,04983
57,63200;3,45760;24672,69838;1,28890;0,01798;308,40873;1,79843;0,61684;0,49735;-0,05013
57,73200;3,46371;24675,72570;1,28915;0,01804;308,44657;1,80406;0,61878;0,49608;-0,05000
57,83200;3,46966;24677,34933;1,28912;0,01816;308,46687;1,81556;0,62272;0,50502;-0,05090
57,93200;3,47587;24682,33466;1,28941;0,01826;308,52918;1,82561;0,62617;0,50643;-0,05104
58,03200;3,48166;24683,03025;1,28909;0,01835;308,53788;1,83503;0,62940;0,51129;-0,05153
58,13200;3,48766;24690,10055;1,28922;0,01844;308,62626;1,84384;0,63242;0,50847;-0,05125
58,23200;3,49366;24691,21993;1,28905;0,01852;308,64025;1,85248;0,63538;0,51060;-0,05146
58,33200;3,49950;24693,12429;1,28908;0,01860;308,66405;1,85979;0,63789;0,52096;-0,05251
58,43200;3,50577;24698,91608;1,28926;0,01867;308,73645;1,86693;0,64034;0,51533;-0,05194
58,53200;3,51171;24699,48292;1,28928;0,01877;308,74354;1,87656;0,64364;0,52808;-0,05322
58,63200;3,51771;24706,20811;1,28916;0,01889;308,82760;1,88872;0,64782;0,53419;-0,05384
58,73200;3,52366;24708,40573;1,28919;0,01895;308,85507;1,89474;0,64988;0,53797;-0,05422
58,83200;3,52950;24710,22069;1,28920;0,01905;308,87776;1,90523;0,65348;0,54138;-0,05456
58,93200;3,53566;24713,44650;1,28914;0,01912;308,91808;1,91250;0,65597;0,53709;-0,05413
59,03200;3,54166;24715,31868;1,28935;0,01921;308,94148;1,92098;0,65888;0,55025;-0,05546
59,13200;3,54771;24721,77386;1,28917;0,01931;309,02217;1,93123;0,66239;0,57669;-0,05812
59,23200;3,55371;24723,81592;1,28916;0,01937;309,04770;1,93695;0,66436;0,56508;-0,05695
59,33200;3,55960;24729,36988;1,28900;0,01945;309,11712;1,94480;0,66705;0,58259;-0,05872
59,43200;3,56571;24731,10437;1,28920;0,01952;309,13880;1,95177;0,66944;0,58525;-0,05899
59,53200;3,57155;24731,59969;1,28896;0,01959;309,14500;1,95894;0,67190;0,59309;-0,05978
59,63200;3,57777;24738,51264;1,28921;0,01970;309,23141;1,96950;0,67552;0,60083;-0,06056
59,73200;3,58371;24739,26902;1,28920;0,01973;309,24086;1,97337;0,67685;0,59497;-0,05996
59,83200;3,58960;24745,38088;1,28912;0,01982;309,31726;1,98222;0,67988;0,60720;-0,06120
59,93200;3,59571;24748,92855;1,28906;0,01990;309,36161;1,98985;0,68250;0,60370;-0,06084
60,03200;3,60160;24749,14670;1,28902;0,01999;309,36433;1,99923;0,68572;0,61927;-0,06241
60,13200;3,60782;24753,77798;1,28903;0,02008;309,42222;2,00770;0,68862;0,62285;-0,06277
60,23200;3,61371;24754,50754;1,28891;0,02015;309,43134;2,01529;0,69123;0,61889;-0,06238
60,33200;3,61977;24760,49423;1,28893;0,02023;309,50618;2,02265;0,69375;0,62873;-0,06337
60,43200;3,62571;24761,97124;1,28898;0,02033;309,52464;2,03272;0,69720;0,63942;-0,06444
60,53200;3,63144;24764,80544;1,28909;0,02039;309,56007;2,03932;0,69947;0,64149;-0,06465
60,63200;3,63777;24769,92130;1,28895;0,02048;309,62402;2,04803;0,70246;0,61791;-0,06228
60,73200;3,64366;24768,73219;1,28920;0,02057;309,60915;2,05730;0,70563;0,62281;-0,06277
60,83200;3,64977;24777,07207;1,28913;0,02067;309,71340;2,06678;0,70889;0,62796;-0,06329
60,93200;3,65571;24777,30095;1,28913;0,02077;309,71626;2,07693;0,71237;0,62198;-0,06269
61,03200;3,66155;24781,83568;1,28910;0,02085;309,77295;2,08466;0,71502;0,63177;-0,06367
61,13200;3,66766;24785,39228;1,28913;0,02096;309,81740;2,09643;0,71906;0,62965;-0,06346
61,23200;3,67360;24785,77495;1,28917;0,02105;309,82219;2,10549;0,72216;0,63058;-0,06355
61,33200;3,67982;24791,65971;1,28909;0,02115;309,89575;2,11508;0,72545;0,62828;-0,06332
61,43200;3,68566;24793,46037;1,28900;0,02128;309,91825;2,12775;0,72980;0,61607;-0,06209
61,53200;3,69171;24799,77608;1,28896;0,02133;309,99720;2,13309;0,73163;0,62366;-0,06286
61,63200;3,69771;24800,64869;1,28917;0,02145;310,00811;2,14515;0,73577;0,62953;-0,06345
61,73200;3,70350;24802,47259;1,28904;0,02155;310,03091;2,15469;0,73904;0,63187;-0,06368
61,83200;3,70977;24806,80346;1,28904;0,02161;310,08504;2,16094;0,74118;0,62757;-0,06325
61,93200;3,71560;24806,59783;1,28904;0,02172;310,08247;2,17162;0,74485;0,63495;-0,06399
62,03200;3,72166;24813,94708;1,28920;0,02179;310,17434;2,17932;0,74749;0,63248;-0,06374
62,13200;3,72771;24817,09599;1,28893;0,02188;310,21370;2,18755;0,75031;0,62135;-0,06262
62,23200;3,73355;24820,57393;1,28920;0,02196;310,25717;2,19577;0,75313;0,62634;-0,06313
62,33200;3,73971;24823,17030;1,28896;0,02206;310,28963;2,20616;0,75669;0,62311;-0,06280
62,43200;3,74577;24824,89765;1,28896;0,02213;310,31122;2,21282;0,75898;0,63140;-0,06364
62,53200;3,75177;24830,18160;1,28917;0,02220;310,37727;2,21994;0,76142;0,63165;-0,06366
62,63200;3,75771;24832,31306;1,28911;0,02231;310,40391;2,23148;0,76538;0,63256;-0,06375
62,73200;3,76355;24836,28094;1,28901;0,02237;310,45351;2,23717;0,76733;0,61513;-0,06200
62,83200;3,76960;24839,40482;1,28915;0,02248;310,49256;2,24797;0,77103;0,59832;-0,06030
62,93200;3,77555;24840,15942;1,28895;0,02256;310,50199;2,25601;0,77379;0,60663;-0,06114
63,03200;3,78187;24846,73977;1,28907;0,02260;310,58425;2,26030;0,77526;0,60858;-0,06134
63,13200;3,78777;24847,42105;1,28913;0,02271;310,59276;2,27137;0,77906;0,61194;-0,06167
63,23200;3,79360;24852,46003;1,28883;0,02277;310,65575;2,27686;0,78094;0,61474;-0,06196
63,33200;3,79971;24855,50523;1,28897;0,02284;310,69382;2,28402;0,78340;0,62178;-0,06267
63,43200;3,80550;24856,13823;1,28911;0,02296;310,70173;2,29550;0,78734;0,62597;-0,06309
63,53200;3,81171;24861,69934;1,28899;0,02302;310,77124;2,30215;0,78962;0,62670;-0,06316
63,63200;3,81766;24862,31625;1,28884;0,02307;310,77895;2,30747;0,79144;0,63364;-0,06386
63,73200;3,82371;24868,58368;1,28898;0,02316;310,85730;2,31599;0,79436;0,63783;-0,06428
63,83200;3,82971;24870,75806;1,28891;0,02325;310,88448;2,32482;0,79739;0,64709;-0,06522
63,93200;3,83555;24873,72100;1,28894;0,02336;310,92151;2,33576;0,80114;0,64111;-0,06462
64,03200;3,84177;24877,20430;1,28881;0,02341;310,96505;2,34117;0,80300;0,64257;-0,06476
64,13200;3,84760;24876,27268;1,28864;0,02351;310,95341;2,35109;0,80640;0,65387;-0,06590
64,23200;3,85377;24883,73637;1,28880;0,02361;311,04670;2,36120;0,80987;0,66087;-0,06661
64,33200;3,85977;24885,11860;1,28878;0,02368;311,06398;2,36819;0,81227;0,65588;-0,06610
64,43200;3,86555;24889,70339;1,28901;0,02376;311,12129;2,37553;0,81478;0,65976;-0,06649
64,53200;3,87177;24892,91489;1,28876;0,02386;311,16144;2,38575;0,81829;0,66462;-0,06698
64,63200;3,87760;24892,31586;1,28889;0,02394;311,15395;2,39389;0,82108;0,70401;-0,07095
64,73200;3,88377;24897,94493;1,28894;0,02402;311,22431;2,40170;0,82376;0,70283;-0,07083
64,83200;3,88966;24899,37723;1,28889;0,02412;311,24222;2,41244;0,82744;0,71408;-0,07197
64,93200;3,89566;24904,75595;1,28879;0,02424;311,30945;2,42360;0,83127;0,71675;-0,07224
65,03200;3,90160;24905,99334;1,28875;0,02434;311,32492;2,43386;0,83479;0,71580;-0,07214
65,13200;3,90750;24909,55710;1,28869;0,02445;311,36946;2,44484;0,83856;0,72016;-0,07258
65,23200;3,91387;24914,71052;1,28882;0,02451;311,43388;2,45056;0,84052;0,73391;-0,07397
65,33200;3,91971;24914,71589;1,28894;0,02459;311,43395;2,45911;0,84345;0,73930;-0,07451
65,43200;3,92571;24921,56446;1,28902;0,02465;311,51956;2,46516;0,84553;0,74005;-0,07459
65,53200;3,93171;24922,64092;1,28895;0,02476;311,53301;2,47573;0,84915;0,73779;-0,07436
65,63200;3,93744;24925,75049;1,28901;0,02482;311,57188;2,48244;0,85145;0,72325;-0,07289
65,73200;3,94366;24929,49128;1,28887;0,02490;311,61864;2,49014;0,85410;0,72563;-0,07313
65,83200;3,94971;24930,33171;1,28899;0,02498;311,62915;2,49782;0,85673;0,72335;-0,07290
65,93200;3,95577;24936,57410;1,28897;0,02507;311,70718;2,50695;0,85986;0,72111;-0,07268
66,03200;3,96177;24939,65149;1,28885;0,02515;311,74564;2,51542;0,86277;0,73266;-0,07384
66,13200;3,96760;24943,20095;1,28853;0,02522;311,79001;2,52171;0,86493;0,72667;-0,07324
66,23200;3,97371;24945,67215;1,28866;0,02533;311,82090;2,53272;0,86870;0,73244;-0,07382
66,33200;3,97955;24945,46652;1,28870;0,02542;311,81833;2,54195;0,87186;0,72924;-0,07350
66,43200;3,98576;24951,11167;1,28882;0,02548;311,88890;2,54778;0,87387;0,73026;-0,07360
66,53200;3,99166;24952,65841;1,28887;0,02558;311,90823;2,55789;0,87733;0,73539;-0,07412
66,63200;3,99766;24959,93435;1,28888;0,02569;311,99918;2,56869;0,88104;0,73150;-0,07372
66,73200;4,00377;24962,47888;1,28863;0,02575;312,03099;2,57507;0,88323;0,73528;-0,07411
66,83200;4,00950;24962,23390;1,28880;0,02584;312,02792;2,58443;0,88644;0,73631;-0,07421
66,93200;4,01582;24968,04893;1,28884;0,02591;312,10061;2,59082;0,88863;0,73949;-0,07453
67,03200;4,02171;24966,63094;1,28892;0,02602;312,08289;2,60209;0,89250;0,73692;-0,07427
67,13200;4,02766;24972,76247;1,28876;0,02609;312,15953;2,60900;0,89486;0,73943;-0,07452
67,23200;4,03366;24975,14784;1,28894;0,02616;312,18935;2,61640;0,89740;0,73107;-0,07368
67,33200;4,03955;24978,67405;1,28882;0,02626;312,23343;2,62620;0,90076;0,74181;-0,07476
67,43200;4,04571;24982,38802;1,28906;0,02632;312,27985;2,63198;0,90274;0,73732;-0,07431
67,53200;4,05160;24982,60260;1,28873;0,02643;312,28253;2,64310;0,90656;0,74471;-0,07506
67,63200;4,05777;24989,71939;1,28913;0,02647;312,37149;2,64741;0,90804;0,74522;-0,07511
67,73200;4,06366;24989,25090;1,28873;0,02660;312,36564;2,66031;0,91246;0,74412;-0,07500
67,83200;4,06955;24995,55588;1,28887;0,02669;312,44445;2,66912;0,91549;0,74717;-0,07530
67,93200;4,07577;24998,99626;1,28879;0,02674;312,48745;2,67389;0,91712;0,74097;-0,07468
68,03200;4,08155;24998,77453;1,28889;0,02685;312,48468;2,68515;0,92098;0,74567;-0,07515
68,13200;4,08782;25005,14567;1,28869;0,02691;312,56432;2,69053;0,92283;0,73545;-0,07412
68,23200;4,09377;25006,10769;1,28860;0,02700;312,57635;2,69954;0,92592;0,73078;-0,07365
68,33200;4,09971;25011,36661;1,28885;0,02714;312,64208;2,71353;0,93072;0,72315;-0,07288
68,43200;4,10571;25013,17441;1,28887;0,02725;312,66468;2,72472;0,93455;0,72381;-0,07295
68,53200;4,11155;25015,37561;1,28867;0,02730;312,69220;2,73016;0,93642;0,72174;-0,07274
68,63200;4,11771;25017,70377;1,28870;0,02743;312,72130;2,74313;0,94087;0,73334;-0,07391
68,73200;4,12366;25019,12892;1,28883;0,02753;312,73911;2,75280;0,94419;0,74291;-0,07488
68,83200;4,12977;25026,72672;1,28881;0,02761;312,83408;2,76086;0,94695;0,74250;-0,07483
68,93200;4,13571;25027,44734;1,28874;0,02770;312,84309;2,76955;0,94993;0,74357;-0,07494
69,03200;4,14155;25031,35622;1,28863;0,02780;312,89195;2,77981;0,95345;0,75342;-0,07593
69,13200;4,14777;25034,45506;1,28891;0,02788;312,93069;2,78817;0,95632;0,76117;-0,07672
69,23200;4,15366;25033,81133;1,28873;0,02793;312,92264;2,79348;0,95814;0,75267;-0,07586
69,33200;4,15976;25040,52043;1,28887;0,02805;313,00651;2,80534;0,96221;0,75455;-0,07605
69,43200;4,16566;25042,25314;1,28877;0,02813;313,02816;2,81274;0,96474;0,76007;-0,07660
69,53200;4,17160;25047,88935;1,28883;0,02821;313,09862;2,82101;0,96758;0,77596;-0,07821
69,63200;4,17760;25050,05479;1,28882;0,02826;313,12568;2,82625;0,96938;0,78289;-0,07890
69,73200;4,18360;25051,15807;1,28875;0,02837;313,13948;2,83711;0,97310;0,78593;-0,07921
69,83200;4,18987;25056,49030;1,28889;0,02844;313,20613;2,84368;0,97536;0,78682;-0,07930
69,93200;4,19571;25056,67984;1,28892;0,02853;313,20850;2,85312;0,97859;0,79728;-0,08035
70,03200;4,20166;25062,61468;1,28878;0,02864;313,28268;2,86430;0,98243;0,81855;-0,08250
70,13200;4,20755;25063,92181;1,28862;0,02868;313,29902;2,86831;0,98380;0,82691;-0,08334
70,23200;4,21344;25066,94734;1,28879;0,02880;313,33684;2,87962;0,98768;0,82689;-0,08334
70,33200;4,21982;25072,78562;1,28877;0,02886;313,40982;2,88616;0,98993;0,83301;-0,08396
70,43200;4,22571;25071,24066;1,28873;0,02894;313,39051;2,89416;0,99267;0,84161;-0,08482
70,53200;4,23166;25078,57919;1,28873;0,02900;313,48224;2,90042;0,99482;0,83435;-0,08409
70,63200;4,23777;25080,60873;1,28873;0,02909;313,50761;2,90867;0,99765;0,82597;-0,08325
70,73200;4,24355;25082,41653;1,28879;0,02916;313,53021;2,91601;1,00017;0,82685;-0,08333
70,83200;4,24960;25085,24537;1,28862;0,02925;313,56557;2,92506;1,00327;0,83363;-0,08402
70,93200;4,25560;25086,68125;1,28867;0,02930;313,58352;2,93009;1,00499;0,83028;-0,08368
71,03200;4,26177;25093,37246;1,28877;0,02942;313,66716;2,94152;1,00891;0,83523;-0,08418
71,13200;4,26766;25093,97507;1,28861;0,02946;313,67469;2,94647;1,01061;0,82308;-0,08295
71,23200;4,27355;25099,92421;1,28855;0,02953;313,74905;2,95343;1,01300;0,82804;-0,08345
71,33200;4,27976;25102,06461;1,28880;0,02964;313,77581;2,96360;1,01649;0,83624;-0,08428
71,43200;4,28550;25101,76241;1,28857;0,02971;313,77203;2,97086;1,01898;0,83084;-0,08374
71,53200;4,29182;25109,44247;1,28864;0,02983;313,86803;2,98344;1,02329;0,84325;-0,08499
71,63200;4,29766;25107,53810;1,28850;0,02987;313,84423;2,98682;1,02445;0,84089;-0,08475
71,73200;4,30366;25114,50469;1,28866;0,02995;313,93131;2,99499;1,02725;0,83904;-0,08456
71,83200;4,30971;25117,41936;1,28860;0,03005;313,96774;3,00519;1,03075;0,84330;-0,08499
71,93200;4,31560;25118,38138;1,28866;0,03016;313,97977;3,01590;1,03443;0,84303;-0,08497
72,03200;4,32177;25121,82534;1,28858;0,03020;314,02282;3,02043;1,03598;0,84445;-0,08511
72,13200;4,32771;25123,18790;1,28861;0,03029;314,03985;3,02948;1,03909;0,84539;-0,08520
72,23200;4,33376;25127,82276;1,28880;0,03042;314,09778;3,04222;1,04345;0,84358;-0,08502
72,33200;4,33966;25129,24969;1,28869;0,03051;314,11562;3,05082;1,04640;0,84816;-0,08548
72,43200;4,34544;25133,57341;1,28841;0,03054;314,16967;3,05416;1,04755;0,84140;-0,08480
72,53200;4,35171;25137,31778;1,28856;0,03064;314,21647;3,06388;1,05088;0,84285;-0,08495
72,63200;4,35760;25137,46619;1,28858;0,03072;314,21833;3,07233;1,05378;0,85647;-0,08632
72,73200;4,36382;25144,94956;1,28854;0,03082;314,31187;3,08184;1,05704;0,85520;-0,08619
72,83200;4,36977;25145,39659;1,28868;0,03088;314,31746;3,08788;1,05912;0,85784;-0,08646
72,93200;4,37560;25150,00999;1,28853;0,03094;314,37512;3,09403;1,06123;0,85540;-0,08621
73,03200;4,38160;25152,96221;1,28867;0,03103;314,41203;3,10286;1,06425;0,85228;-0,08590
73,13200;4,38755;25153,46825;1,28862;0,03111;314,41835;3,11149;1,06721;0,85965;-0,08664
73,23200;4,39376;25157,77588;1,28860;0,03118;314,47220;3,11765;1,06933;0,85481;-0,08615
73,33200;4,39966;25160,94446;1,28856;0,03128;314,51181;3,12775;1,07279;0,86999;-0,08768
73,43200;4,40571;25166,50558;1,28863;0,03132;314,58132;3,13225;1,07433;0,86747;-0,08743
73,53200;4,41166;25168,09881;1,28867;0,03147;314,60124;3,14684;1,07934;0,85675;-0,08635
73,63200;4,41750;25170,18557;1,28854;0,03152;314,62732;3,15202;1,08112;0,86763;-0,08744
73,73200;4,42377;25173,18428;1,28860;0,03160;314,66480;3,15967;1,08374;0,86103;-0,08678
73,83200;4,42966;25172,98579;1,28844;0,03171;314,66232;3,17129;1,08772;0,83757;-0,08442
73,93200;4,43571;25181,04494;1,28852;0,03176;314,76306;3,17601;1,08934;0,84341;-0,08500
74,03200;4,44177;25182,64174;1,28837;0,03183;314,78302;3,18315;1,09179;0,85776;-0,08645
74,13200;4,44755;25185,17911;1,28853;0,03190;314,81474;3,18958;1,09400;0,85301;-0,08597
74,23200;4,45371;25189,15772;1,28820;0,03198;314,86447;3,19756;1,09673;0,86687;-0,08737
74,33200;4,45966;25188,54439;1,28827;0,03206;314,85680;3,20553;1,09947;0,86372;-0,08705
74,43200;4,46576;25193,89451;1,28816;0,03215;314,92368;3,21499;1,10271;0,86782;-0,08746
74,53200;4,47166;25195,36078;1,28832;0,03224;314,94201;3,22400;1,10580;0,87451;-0,08814
74,63200;4,47760;25200,64652;1,28816;0,03234;315,00808;3,23427;1,10933;0,87303;-0,08799
74,73200;4,48371;25203,57907;1,28827;0,03242;315,04474;3,24150;1,11181;0,88835;-0,08953
74,83200;4,48950;25203,74179;1,28814;0,03250;315,04677;3,25043;1,11487;0,89384;-0,09009
74,93200;4,49587;25210,24525;1,28841;0,03256;315,12807;3,25641;1,11692;0,88848;-0,08955
75,03200;4,50176;25209,42986;1,28852;0,03267;315,11787;3,26718;1,12061;0,89585;-0,09029
75,13200;4,50766;25215,60967;1,28852;0,03277;315,19512;3,27707;1,12401;0,91259;-0,09198
75,23200;4,51371;25217,29052;1,28835;0,03283;315,21613;3,28270;1,12594;0,91338;-0,09206
75,33200;4,51944;25218,85335;1,28815;0,03292;315,23567;3,29189;1,12909;0,91407;-0,09212
75,43200;4,52571;25224,12121;1,28833;0,03304;315,30152;3,30388;1,13320;0,93149;-0,09388
75,53200;4,53171;25224,55037;1,28814;0,03310;315,30688;3,30968;1,13519;0,92841;-0,09357
75,63200;4,53787;25231,71902;1,28836;0,03318;315,39649;3,31841;1,13819;0,93441;-0,09418
75,73200;4,54366;25230,56567;1,28834;0,03332;315,38207;3,33151;1,14268;0,93287;-0,09402
75,83200;4,54955;25235,16476;1,28835;0,03338;315,43956;3,33802;1,14491;0,93861;-0,09460
75,93200;4,55571;25237,33735;1,28851;0,03348;315,46672;3,34819;1,14840;0,92813;-0,09354
76,03200;4,56155;25237,31589;1,28838;0,03358;315,46645;3,35803;1,15178;0,93192;-0,09392
76,13200;4,56776;25244,59541;1,28836;0,03368;315,55744;3,36758;1,15505;0,93202;-0,09393
76,23200;4,57371;25245,27133;1,28832;0,03377;315,56589;3,37678;1,15820;0,92999;-0,09373
76,33200;4,57955;25250,48196;1,28824;0,03383;315,63102;3,38322;1,16042;0,93364;-0,09410
76,43200;4,58566;25253,24464;1,28849;0,03392;315,66556;3,39177;1,16335;0,93349;-0,09408
76,53200;4,59160;25253,94380;1,28841;0,03398;315,67430;3,39792;1,16545;0,94132;-0,09487
76,63200;4,59776;25257,38776;1,28823;0,03412;315,71735;3,41244;1,17043;0,93017;-0,09375
76,73200;4,60371;25259,82499;1,28822;0,03421;315,74781;3,42123;1,17345;0,94382;-0,09512
76,83200;4,60966;25264,91940;1,28814;0,03427;315,81149;3,42731;1,17554;0,94263;-0,09500
76,93200;4,61566;25267,13133;1,28845;0,03440;315,83914;3,44000;1,17989;0,94423;-0,09517
77,03200;4,62150;25269,15908;1,28842;0,03448;315,86449;3,44752;1,18247;0,94539;-0,09528
77,13200;4,62776;25272,87841;1,28838;0,03454;315,91098;3,45351;1,18452;0,93898;-0,09464
77,23200;4,63366;25273,28074;1,28841;0,03464;315,91601;3,46440;1,18826;0,95233;-0,09598
77,33200;4,63976;25280,68185;1,28843;0,03472;316,00852;3,47167;1,19075;0,95213;-0,09596
77,43200;4,64577;25281,84950;1,28832;0,03479;316,02312;3,47899;1,19326;0,95049;-0,09580
77,53200;4,65144;25284,55496;1,28844;0,03488;316,05694;3,48780;1,19629;0,94728;-0,09547
77,63200;4,65771;25289,40260;1,28847;0,03499;316,11753;3,49901;1,20013;0,95168;-0,09592
77,73200;4,66366;25287,74321;1,28835;0,03506;316,09679;3,50575;1,20244;0,95879;-0,09663
77,83200;4,66982;25294,41297;1,28836;0,03514;316,18016;3,51414;1,20532;0,94947;-0,09569
77,93200;4,67566;25295,38751;1,28830;0,03521;316,19234;3,52058;1,20753;0,96713;-0,09747
78,03200;4,68160;25299,33929;1,28827;0,03531;316,24174;3,53099;1,21110;0,96314;-0,09707
78,13200;4,68766;25301,32592;1,28815;0,03542;316,26657;3,54155;1,21472;0,96991;-0,09775
78,23200;4,69350;25302,08766;1,28810;0,03548;316,27610;3,54750;1,21676;0,97433;-0,09820
78,33200;4,69976;25307,65414;1,28820;0,03555;316,34568;3,55496;1,21932;0,97298;-0,09806
78,43200;4,70566;25306,99074;1,28826;0,03559;316,33738;3,55879;1,22063;0,97077;-0,09784
78,53200;4,71171;25314,84246;1,28809;0,03568;316,43553;3,56767;1,22368;0,98501;-0,09928
78,63200;4,71782;25316,80584;1,28810;0,03578;316,46007;3,57760;1,22708;0,98876;-0,09965
78,73200;4,72350;25317,58547;1,28817;0,03583;316,46982;3,58288;1,22890;0,97912;-0,09868
78,83200;4,72977;25322,60120;1,28815;0,03593;316,53251;3,59295;1,23235;0,99197;-0,09998
78,93200;4,73566;25322,09158;1,28824;0,03598;316,52614;3,59820;1,23415;0,99454;-0,10024
79,03200;4,74176;25328,69697;1,28823;0,03606;316,60871;3,60601;1,23683;0,98006;-0,09878
79,13200;4,74760;25329,43547;1,28825;0,03616;316,61794;3,61566;1,24014;0,99199;-0,09998
79,23200;4,75360;25334,30636;1,28820;0,03623;316,67883;3,62291;1,24263;0,98535;-0,09931
79,33200;4,75976;25336,68101;1,28819;0,03631;316,70851;3,63101;1,24541;0,96137;-0,09689
79,43200;4,76566;25336,92062;1,28806;0,03640;316,71151;3,64030;1,24859;0,97870;-0,09864
79,53200;4,77187;25342,69631;1,28809;0,03649;316,78370;3,64869;1,25147;0,97902;-0,09867
79,63200;4,77771;25342,17775;1,28833;0,03657;316,77722;3,65688;1,25428;0,98633;-0,09941
79,73200;4,78360;25348,17696;1,28821;0,03661;316,85221;3,66134;1,25581;0,98375;-0,09915
79,83200;4,78966;25349,65396;1,28827;0,03670;316,87067;3,67007;1,25880;0,99371;-0,10015
79,93200;4,79555;25350,73578;1,28843;0,03679;316,88420;3,67884;1,26181;0,99414;-0,10019
80,03200;4,80176;25356,09841;1,28829;0,03684;316,95123;3,68386;1,26353;0,99740;-0,10052
80,13200;4,80776;25357,32508;1,28839;0,03690;316,96656;3,69036;1,26576;1,01065;-0,10186
80,23200;4,81366;25362,82003;1,28821;0,03704;317,03525;3,70363;1,27031;1,00712;-0,10150
80,33200;4,81966;25364,78341;1,28823;0,03711;317,05979;3,71135;1,27296;1,01450;-0,10225
80,43200;4,82555;25366,37664;1,28823;0,03718;317,07971;3,71829;1,27534;1,01760;-0,10256
80,53200;4,83171;25370,38207;1,28834;0,03727;317,12978;3,72741;1,27847;1,00830;-0,10162
80,63200;4,83760;25369,61854;1,28819;0,03738;317,12023;3,73837;1,28223;1,00755;-0,10155
80,73200;4,84377;25377,44880;1,28834;0,03742;317,21811;3,74196;1,28346;1,00929;-0,10172
80,83200;4,84971;25377,62761;1,28827;0,03749;317,22035;3,74900;1,28587;1,01825;-0,10262
80,93200;4,85550;25381,65092;1,28826;0,03757;317,27064;3,75659;1,28848;1,00702;-0,10149
81,03200;4,86176;25385,11455;1,28828;0,03765;317,31393;3,76502;1,29137;1,02416;-0,10322
81,13200;4,86755;25383,16369;1,28807;0,03773;317,28955;3,77331;1,29421;1,02649;-0,10346
81,23200;4,87376;25390,73288;1,28826;0,03782;317,38416;3,78154;1,29703;1,03144;-0,10395
81,33200;4,87976;25391,24966;1,28818;0,03788;317,39062;3,78761;1,29912;1,02828;-0,10364
81,43200;4,88560;25395,25867;1,28834;0,03794;317,44073;3,79440;1,30145;1,03182;-0,10399
81,53200;4,89166;25397,56000;1,28826;0,03803;317,46950;3,80344;1,30455;1,02557;-0,10336
81,63200;4,89755;25399,01912;1,28833;0,03811;317,48774;3,81104;1,30715;1,03455;-0,10427
81,73200;4,90382;25403,52702;1,28822;0,03817;317,54409;3,81706;1,30922;1,03720;-0,10454
81,83200;4,90971;25403,99373;1,28827;0,03825;317,54992;3,82469;1,31184;1,04360;-0,10518
81,93200;4,91571;25411,17847;1,28816;0,03831;317,63973;3,83127;1,31409;1,03911;-0,10473
82,03200;4,92171;25411,72206;1,28804;0,03841;317,64653;3,84143;1,31758;1,03822;-0,10464
82,13200;4,92744;25413,91611;1,28841;0,03850;317,67395;3,85009;1,32055;1,04524;-0,10535
82,23200;4,93382;25419,38961;1,28824;0,03856;317,74237;3,85592;1,32255;1,04108;-0,10493
82,33200;4,93966;25417,24026;1,28840;0,03864;317,71550;3,86408;1,32535;1,04302;-0,10512
82,43200;4,94576;25423,21265;1,28828;0,03875;317,79016;3,87517;1,32915;1,05051;-0,10588
82,53200;4,95176;25424,58594;1,28814;0,03884;317,80732;3,88443;1,33232;1,04641;-0,10546
82,63200;4,95755;25427,40762;1,28812;0,03888;317,84260;3,88752;1,33339;1,05663;-0,10649
82,73200;4,96366;25429,69286;1,28828;0,03899;317,87116;3,89874;1,33723;1,05892;-0,10672
82,83200;4,96955;25430,74965;1,28829;0,03907;317,88437;3,90679;1,34000;1,06386;-0,10722
82,93200;4,97582;25436,35368;1,28823;0,03918;317,95442;3,91828;1,34393;1,06634;-0,10747
83,03200;4,98166;25436,99563;1,28817;0,03925;317,96245;3,92466;1,34612;1,06864;-0,10770
83,13200;4,98766;25443,00377;1,28819;0,03937;318,03755;3,93675;1,35027;1,07689;-0,10853
83,23200;4,99371;25444,31448;1,28835;0,03941;318,05393;3,94118;1,35179;1,07669;-0,10852
83,33200;4,99950;25445,08517;1,28832;0,03954;318,06356;3,95395;1,35617;1,07980;-0,10883
83,43200;5,00576;25449,87738;1,28823;0,03962;318,12347;3,96248;1,35910;1,08766;-0,10962
83,53200;5,01166;25449,49651;1,28823;0,03968;318,11871;3,96763;1,36086;1,08364;-0,10922
83,63200;5,01771;25456,33256;1,28822;0,03980;318,20416;3,97996;1,36509;1,08098;-0,10895
83,73200;5,02366;25458,97543;1,28779;0,03988;318,23719;3,98757;1,36770;1,09361;-0,11022
83,83200;5,02955;25460,50608;1,28798;0,03998;318,25633;3,99764;1,37115;1,09715;-0,11058
83,93200;5,03571;25462,69298;1,28796;0,04006;318,28366;4,00642;1,37417;1,10065;-0,11093
84,03200;5,04166;25463,55844;1,28828;0,04018;318,29448;4,01772;1,37804;1,09652;-0,11051
84,13200;5,04776;25469,06054;1,28830;0,04027;318,36326;4,02684;1,38117;1,11230;-0,11210
84,23200;5,05371;25470,32833;1,28830;0,04035;318,37910;4,03531;1,38408;1,11132;-0,11201
84,33200;5,05950;25474,45714;1,28826;0,04045;318,43071;4,04460;1,38726;1,10862;-0,11173
84,43200;5,06566;25477,45764;1,28827;0,04053;318,46822;4,05263;1,39002;1,10441;-0,11131
84,53200;5,07155;25476,91405;1,28814;0,04060;318,46143;4,05984;1,39249;1,11591;-0,11247
84,63200;5,07782;25484,56907;1,28822;0,04072;318,55711;4,07217;1,39672;1,10107;-0,11097
84,73200;5,08376;25483,88779;1,28799;0,04077;318,54860;4,07704;1,39839;1,09074;-0,10993
84,83200;5,08960;25488,35993;1,28750;0,04087;318,60450;4,08702;1,40181;1,09992;-0,11086
84,93200;5,09566;25491,69660;1,28793;0,04095;318,64621;4,09456;1,40440;1,09352;-0,11021
85,03200;5,10155;25491,39619;1,28821;0,04104;318,64245;4,10381;1,40757;1,09666;-0,11053
85,13200;5,10776;25495,36765;1,28810;0,04114;318,69210;4,11434;1,41118;1,10990;-0,11186
85,23200;5,11371;25496,19198;1,28819;0,04126;318,70240;4,12582;1,41512;1,11786;-0,11266
85,33200;5,11976;25501,81925;1,28830;0,04133;318,77274;4,13293;1,41756;1,11387;-0,11226
85,43200;5,12571;25502,63464;1,28819;0,04144;318,78293;4,14358;1,42121;1,12875;-0,11376
85,53200;5,13144;25504,96101;1,28820;0,04152;318,81201;4,15212;1,42414;1,11456;-0,11233
85,63200;5,13776;25508,76975;1,28821;0,04159;318,85962;4,15938;1,42663;1,10084;-0,11095
85,73200;5,14360;25507,38215;1,28821;0,04167;318,84228;4,16670;1,42914;1,10391;-0,11126
85,83200;5,14976;25515,16414;1,28818;0,04175;318,93955;4,17532;1,43210;1,10891;-0,11176
85,93200;5,15571;25515,56826;1,28780;0,04183;318,94460;4,18342;1,43487;1,10398;-0,11127
86,03200;5,16160;25519,39845;1,28801;0,04192;318,99248;4,19237;1,43794;1,11369;-0,11224
86,13200;5,16771;25522,00019;1,28816;0,04196;319,02500;4,19632;1,43930;1,11216;-0,11209
86,23200;5,17366;25521,42978;1,28830;0,04211;319,01787;4,21114;1,44438;1,10530;-0,11140
86,33200;5,17982;25526,77274;1,28827;0,04214;319,08466;4,21404;1,44538;1,11325;-0,11220
86,43200;5,18560;25526,97659;1,28836;0,04224;319,08721;4,22377;1,44872;1,10835;-0,11171
86,53200;5,19160;25532,41074;1,28800;0,04232;319,15513;4,23240;1,45167;1,13376;-0,11427
86,63200;5,19771;25534,40452;1,28801;0,04246;319,18006;4,24596;1,45633;1,13577;-0,11447
86,73200;5,20350;25536,16762;1,28796;0,04250;319,20210;4,25025;1,45780;1,13217;-0,11411
86,83200;5,20982;25540,05325;1,28803;0,04258;319,25067;4,25785;1,46040;1,14300;-0,11520
86,93200;5,21571;25539,70635;1,28785;0,04267;319,24633;4,26701;1,46355;1,13486;-0,11438
87,03200;5,22171;25545,68768;1,28802;0,04275;319,32110;4,27509;1,46632;1,14493;-0,11539
87,13200;5,22766;25546,57817;1,28811;0,04282;319,33223;4,28216;1,46874;1,14089;-0,11499
87,23200;5,23350;25549,02256;1,28822;0,04289;319,36278;4,28875;1,47100;1,14122;-0,11502
87,33200;5,23966;25551,86212;1,28823;0,04299;319,39828;4,29924;1,47460;1,15169;-0,11607
87,43200;5,24571;25552,71685;1,28805;0,04305;319,40896;4,30539;1,47671;1,15041;-0,11594
87,53200;5,25176;25558,04551;1,28821;0,04314;319,47557;4,31352;1,47950;1,15146;-0,11605
87,63200;5,25766;25559,25429;1,28813;0,04321;319,49068;4,32051;1,48190;1,15558;-0,11647
87,73200;5,26355;25562,71791;1,28825;0,04330;319,53397;4,32990;1,48512;1,15664;-0,11657
87,83200;5,26966;25565,58788;1,28813;0,04337;319,56985;4,33730;1,48765;1,16264;-0,11718
87,93200;5,27555;25566,60891;1,28843;0,04344;319,58261;4,34422;1,49003;1,16280;-0,11719
88,03200;5,28182;25570,81997;1,28819;0,04351;319,63525;4,35079;1,49228;1,15630;-0,11654
88,13200;5,28776;25571,06495;1,28833;0,04358;319,63831;4,35809;1,49478;1,17843;-0,11877
88,23200;5,29360;25576,81561;1,28813;0,04366;319,71020;4,36557;1,49735;1,18828;-0,11976
88,33200;5,29971;25579,08297;1,28824;0,04372;319,73854;4,37244;1,49971;1,18056;-0,11898
88,43200;5,30555;25578,62520;1,28818;0,04379;319,73282;4,37880;1,50189;1,18240;-0,11917
88,53200;5,31171;25583,27794;1,28806;0,04388;319,79097;4,38771;1,50494;1,18648;-0,11958
88,63200;5,31771;25583,84478;1,28817;0,04396;319,79806;4,39560;1,50765;1,19497;-0,12044
88,73200;5,32371;25589,11622;1,28831;0,04404;319,86395;4,40374;1,51044;1,19959;-0,12090
88,83200;5,32966;25590,44480;1,28826;0,04411;319,88056;4,41142;1,51308;1,19749;-0,12069
88,93200;5,33550;25593,26112;1,28801;0,04417;319,91576;4,41736;1,51512;1,19906;-0,12085
89,03200;5,34176;25597,01085;1,28839;0,04426;319,96264;4,42569;1,51797;1,20647;-0,12159
89,13200;5,34766;25595,54994;1,28821;0,04432;319,94437;4,43242;1,52028;1,21224;-0,12218
89,23200;5,35376;25602,49507;1,28841;0,04440;320,03119;4,44029;1,52298;1,21150;-0,12210
89,33200;5,35971;25602,41640;1,28813;0,04449;320,03020;4,44937;1,52609;1,21565;-0,12252
89,43200;5,36555;25606,31096;1,28815;0,04457;320,07889;4,45744;1,52886;1,21908;-0,12287
89,53200;5,37166;25608,78932;1,28792;0,04464;320,10987;4,46420;1,53118;1,21391;-0,12234
89,63200;5,37760;25607,83267;1,28816;0,04472;320,09791;4,47206;1,53388;1,21983;-0,12294
89,73200;5,38382;25613,94989;1,28826;0,04480;320,17437;4,47957;1,53645;1,21953;-0,12291
89,83200;5,38971;25614,51316;1,28812;0,04487;320,18141;4,48663;1,53887;1,21245;-0,12220
89,93200;5,39576;25619,41624;1,28812;0,04493;320,24270;4,49305;1,54108;1,22380;-0,12334
90,03200;5,40166;25619,34292;1,28824;0,04504;320,24179;4,50354;1,54467;1,22750;-0,12371
90,13200;5,40750;25621,64605;1,28826;0,04510;320,27058;4,50954;1,54673;1,21563;-0,12252
90,23200;5,41371;25624,55893;1,28823;0,04519;320,30699;4,51883;1,54992;1,20009;-0,12095
