Repository: subasivachandran/Fracture-modelling-for-tensile-test-of-Alu-6082

File: Data_Alu 6082 für NiGü/6082Alu_Zugprüfung.is_tens_RawData.csv/Specimen_RawData_5.csv (part 2 of 5)
Bemerkungen;;;;;;;;;
;;;;;;;;;
Zeit;Traversenweg;Last;Dehnung 1;Zugdehnung;Zugspannung;Axiale Dehnung (Video);Zugverformung;Transversale Dehnung (Video);Transversale Verformung 1
(sec);(mm);(N);(%);(mm/mm);(MPa);(%);(mm);(%);(mm)
45,028;2,70118;23853,39618;1,27503;0,0076;298,1674523;0,75967;0,25173;0,22038;-0,02197
45,128;2,70723;23864,14111;1,27469;0,00766;298,3017639;0,76633;0,25394;0,22913;-0,02284
45,228;2,71318;23871,65129;1,27498;0,00773;298,3956411;0,77296;0,25613;0,22854;-0,02278
45,328;2,71907;23880,62596;1,27487;0,00782;298,5078245;0,78233;0,25924;0,22031;-0,02196
45,428;2,72523;23887,17771;1,27503;0,00787;298,5897214;0,7872;0,26085;0,22819;-0,02274
45,528;2,73112;23892,48312;1,27466;0,00796;298,656039;0,79643;0,26391;0,21413;-0,02134
45,628;2,73728;23904,72293;1,27501;0,00804;298,8090366;0,8039;0,26639;0,21699;-0,02163
45,728;2,74328;23909,24335;1,27469;0,00809;298,8655419;0,80948;0,26823;0,22546;-0,02247
45,828;2,74902;23917,63866;1,27479;0,00818;298,9704833;0,81826;0,27114;0,22283;-0,02221
45,928;2,75518;23926,22352;1,27461;0,00826;299,077794;0,82566;0,2736;0,2153;-0,02146
46,028;2,76112;23929,73006;1,27485;0,00836;299,1216258;0,8358;0,27696;0,21624;-0,02155
46,128;2,76734;23938,37214;1,27475;0,00841;299,2296518;0,84094;0,27866;0,20669;-0,0206
46,228;2,77318;23943,52913;1,27478;0,00852;299,2941141;0,85216;0,28238;0,21725;-0,02165
46,328;2,77923;23952,38757;1,27467;0,00857;299,4048446;0,85727;0,28407;0,21127;-0,02106
46,428;2,78518;23957,59106;1,27476;0,00864;299,4698883;0,86398;0,2863;0,20023;-0,01996
46,528;2,79102;23963,7351;1,27474;0,00873;299,5466888;0,87253;0,28913;0,20269;-0,0202
46,628;2,79728;23971,04502;1,27471;0,0088;299,6380628;0,87979;0,29153;0,20657;-0,02059
46,728;2,80318;23973,39821;1,27482;0,00888;299,6674776;0,88786;0,29421;0,20224;-0,02016
46,828;2,80923;23985,04972;1,27497;0,00895;299,8131215;0,89454;0,29642;0,19345;-0,01928
46,928;2,81528;23988,7476;1,27463;0,00902;299,859345;0,90225;0,29898;0,19201;-0,01914
47,028;2,82107;23994,55547;1,27494;0,00905;299,9319434;0,90473;0,2998;0,18826;-0,01876
47,128;2,82718;24000,72634;1,27486;0,00911;300,0090793;0,91148;0,30203;0,19404;-0,01934
47,228;2,83318;24003,73578;1,27503;0,0092;300,0466973;0,92013;0,3049;0,18543;-0,01848
47,328;2,83928;24012,10248;1,27502;0,00928;300,151281;0,92785;0,30746;0,18524;-0,01846
47,428;2,84512;24016,44051;1,27511;0,00936;300,2055064;0,93616;0,31021;0,19385;-0,01932
47,528;2,85118;24024,81079;1,2748;0,00944;300,3101349;0,94363;0,31269;0,19543;-0,01948
47,628;2,85723;24028,72682;1,27516;0,00953;300,3590853;0,9531;0,31583;0,18137;-0,01808
47,728;2,86307;24032,31382;1,27506;0,00958;300,4039228;0,958;0,31745;0,23219;-0,02314
47,828;2,86934;24038,87272;1,27517;0,00968;300,485909;0,96843;0,32091;0,2246;-0,02239
47,928;2,87518;24041,63182;1,27502;0,00978;300,5203978;0,97794;0,32406;0,22933;-0,02286
48,028;2,88112;24050,67265;1,27502;0,0099;300,6334081;0,99006;0,32807;0,22837;-0,02276
48,128;2,88718;24054,83365;1,27518;0,00998;300,6854206;0,99789;0,33067;0,22475;-0,0224
48,228;2,89307;24059,25572;1,27525;0,01004;300,7406965;1,00397;0,33268;0,22677;-0,0226
48,328;2,89923;24064,11588;1,27524;0,01014;300,8014485;1,01385;0,33596;0,23575;-0,0235
48,428;2,90528;24068,57014;1,27532;0,01023;300,8571268;1,02284;0,33894;0,22315;-0,02224
48,528;2,91128;24074,96274;1,27548;0,01036;300,9370343;1,03617;0,34335;0,23349;-0,02327
48,628;2,91718;24077,99363;1,27515;0,01044;300,9749204;1,04417;0,346;0,22459;-0,02239
48,728;2,92302;24082,54981;1,27543;0,01054;301,0318726;1,05351;0,3491;0,22469;-0,0224
48,828;2,92912;24086,84671;1,27521;0,01063;301,0855839;1,06338;0,35237;0,22515;-0,02244
48,928;2,93507;24089,96522;1,27549;0,01074;301,1245653;1,0736;0,35576;0,22429;-0,02236
49,028;2,94134;24098,55008;1,27517;0,01083;301,231876;1,08329;0,35897;0,23328;-0,02325
49,128;2,94728;24101,18043;1,27544;0,01096;301,2647554;1,09609;0,36321;0,23381;-0,0233
49,228;2,95312;24107,20289;1,27494;0,01104;301,3400361;1,10354;0,36568;0,22636;-0,02256
49,328;2,95923;24111,37104;1,27539;0,01114;301,392138;1,11404;0,36916;0,22827;-0,02275
49,428;2,96507;24112,17034;1,27508;0,01123;301,4021293;1,12326;0,37221;0,22322;-0,02225
49,528;2,97123;24117,99967;1,2753;0,01129;301,4749959;1,12858;0,37397;0,22852;-0,02278
49,628;2,97718;24121,21654;1,27509;0,0114;301,5152068;1,13972;0,37766;0,23833;-0,02375
49,728;2,98323;24128,35658;1,27523;0,01153;301,6044573;1,15252;0,38191;0,22558;-0,02248
49,828;2,98918;24132,1528;1,275;0,01161;301,65191;1,16127;0,38481;0,23643;-0,02357
49,928;2,99507;24135,87213;1,27516;0,01169;301,6984016;1,169;0,38737;0,23005;-0,02293
50,028;3,00134;24140,56778;1,27522;0,01178;301,7570973;1,17774;0,39027;0,24339;-0,02426
50,128;3,00718;24140,39791;1,27508;0,01186;301,7549739;1,18588;0,39296;0,25098;-0,02502
50,228;3,01323;24149,1276;1,27528;0,01196;301,864095;1,19647;0,39647;0,28424;-0,02833
50,328;3,01923;24150,8317;1,27502;0,01202;301,8853963;1,20218;0,39836;0,29731;-0,02963
50,428;3,02507;24155,48444;1,27526;0,01213;301,9435555;1,21258;0,40181;0,31084;-0,03098
50,528;3,03123;24160,34997;1,27506;0,01218;302,0043746;1,21843;0,40375;0,30112;-0,03001
50,628;3,03718;24161,20827;1,27536;0,01226;302,0151034;1,22561;0,40613;0,30362;-0,03026
50,728;3,04328;24167,02688;1,27517;0,01233;302,087836;1,23287;0,40853;0,29417;-0,02932
50,828;3,04918;24170,27414;1,27526;0,0124;302,1284268;1,24029;0,41099;0,29655;-0,02956
50,928;3,05518;24176,12493;1,27521;0,01248;302,2015616;1,2484;0,41368;0,29594;-0,0295
51,028;3,06107;24177,41597;1,27536;0,01254;302,2176996;1,25357;0,41539;0,29933;-0,02984
51,128;3,06707;24181,64134;1,27533;0,01262;302,2705168;1,26215;0,41824;0,29312;-0,02922
51,228;3,07334;24186,02228;1,27533;0,01269;302,3252785;1,26911;0,42054;0,28652;-0,02856
51,328;3,07918;24186,89668;1,27539;0,01277;302,3362085;1,27685;0,42311;0,29302;-0,02921
51,428;3,08523;24194,46051;1,27547;0,01282;302,4307564;1,28233;0,42492;0,29084;-0,02899
51,528;3,09123;24196,23792;1,27524;0,01292;302,452974;1,29205;0,42814;0,28782;-0,02869
51,628;3,09702;24199,20444;1,27537;0,013;302,4900555;1,29966;0,43067;0,28885;-0,02879
51,728;3,10323;24203,77314;1,27539;0,01307;302,5471643;1,30671;0,433;0,28706;-0,02861
51,828;3,10923;24205,22153;1,27542;0,01319;302,5652691;1,31851;0,43691;0,27744;-0,02765
51,928;3,11528;24211,74467;1,27539;0,01325;302,6468084;1,32549;0,43922;0,28186;-0,02809
52,028;3,12123;24215,43181;1,27539;0,01333;302,6928976;1,33348;0,44187;0,28413;-0,02832
52,128;3,12712;24218,68801;1,27528;0,01343;302,7336001;1,34305;0,44504;0,28422;-0,02833
52,228;3,13323;24221,45784;1,27544;0,01352;302,768223;1,35239;0,44814;0,28402;-0,02831
52,328;3,13912;24222,0068;1,27519;0,0136;302,775085;1,36013;0,4507;0,28547;-0,02845
52,428;3,14534;24228,30641;1,27559;0,01371;302,8538301;1,37056;0,45416;0,28164;-0,02807
52,528;3,15118;24230,11422;1,27512;0,01379;302,8764278;1,37918;0,45701;0,27332;-0,02724
52,628;3,15707;24236,5694;1,27547;0,01386;302,9571175;1,38551;0,45911;0,27685;-0,02759
52,728;3,16323;24240,21721;1,27497;0,01398;303,0027151;1,398;0,46325;0,2762;-0,02753
52,828;3,16902;24239,66467;1,27558;0,01404;302,9958084;1,40413;0,46528;0,27272;-0,02718
52,928;3,17528;24245,31519;1,27509;0,01412;303,0664399;1,41206;0,46791;0,27329;-0,02724
53,028;3,18128;24246,63842;1,27545;0,0142;303,0829803;1,41961;0,47041;0,30132;-0,03003
53,128;3,18723;24252,57683;1,27542;0,01432;303,1572104;1,43207;0,47454;0,32705;-0,0326
53,228;3,19312;24255,24652;1,27517;0,0144;303,1905815;1,43991;0,47714;0,32255;-0,03215
53,328;3,19902;24257,81786;1,27527;0,01448;303,2227233;1,44847;0,47997;0,33099;-0,03299
53,428;3,20518;24261,02936;1,27526;0,01457;303,262867;1,45724;0,48288;0,3289;-0,03278
53,528;3,21118;24262,79068;1,2751;0,01469;303,2848835;1,46925;0,48686;0,32322;-0,03222
53,628;3,21734;24270,43498;1,27532;0,01476;303,3804373;1,47633;0,48921;0,32637;-0,03253
53,728;3,22328;24271,49713;1,27527;0,01485;303,3937141;1,48504;0,4921;0,30946;-0,03084
53,828;3,22902;24274,82307;1,27514;0,01494;303,4352884;1,49381;0,495;0,31993;-0,03189
53,928;3,23528;24279,00016;1,27534;0,01501;303,487502;1,50107;0,4974;0,31742;-0,03164
54,028;3,24112;24277,60363;1,27513;0,01508;303,4700454;1,50849;0,49986;0,31764;-0,03166
54,128;3,24728;24284,30557;1,27545;0,0152;303,5538196;1,51958;0,50354;0,32923;-0,03282
54,228;3,25323;24286,05437;1,27536;0,01524;303,5756796;1,52357;0,50486;0,32112;-0,03201
54,328;3,25918;24291,21494;1,27534;0,01532;303,6401868;1,53208;0,50768;0,31241;-0,03114
54,428;3,26518;24293,13719;1,27536;0,01543;303,6642149;1,54262;0,51117;0,31169;-0,03107
54,528;3,27112;24294,54267;1,2755;0,01546;303,6817834;1,54576;0,51221;0,3159;-0,03149
54,628;3,27728;24297,62542;1,27548;0,01553;303,7203178;1,55302;0,51462;0,31875;-0,03177
54,728;3,28312;24299,47615;1,27543;0,0156;303,7434519;1,55992;0,51691;0,30586;-0,03049
54,828;3,28918;24306,77176;1,2756;0,01569;303,834647;1,56921;0,51999;0,30641;-0,03054
54,928;3,29518;24308,93719;1,2755;0,01577;303,8617149;1,57699;0,52256;0,31305;-0,0312
55,028;3,30102;24312,82103;1,27569;0,01585;303,9102629;1,58465;0,5251;0,31261;-0,03116
55,128;3,30728;24316,63513;1,27565;0,01588;303,9579391;1,58816;0,52627;0,30513;-0,03041
55,228;3,31318;24315,92882;1,27559;0,01599;303,9491103;1,5991;0,52989;0,30981;-0,03088
55,328;3,31923;24322,39473;1,27583;0,01607;304,0299341;1,60656;0,53236;0,31448;-0,03135
55,428;3,32518;24324,41711;1,2757;0,01614;304,0552139;1,614;0,53483;0,3212;-0,03201
55,528;3,33107;24327,4945;1,27572;0,01624;304,0936813;1,62361;0,53801;0,32278;-0,03217
55,628;3,33712;24331,00462;1,27577;0,01631;304,1375578;1,63098;0,54045;0,31688;-0,03158
55,728;3,34318;24333,04846;1,27582;0,01642;304,1631058;1,64179;0,54404;0,32987;-0,03288
55,828;3,34934;24337,82101;1,27583;0,01653;304,2227626;1,65279;0,54768;0,31833;-0,03173
55,928;3,35523;24338,86707;1,27585;0,01662;304,2358384;1,66239;0,55086;0,32049;-0,03194
56,028;3,36118;24344,45679;1,27544;0,0167;304,3057099;1,67016;0,55344;0,36418;-0,0363
56,128;3,36712;24345,55471;1,27588;0,01679;304,3194339;1,67914;0,55641;0,38932;-0,0388
56,228;3,37296;24346,65799;1,27565;0,01689;304,3332249;1,68858;0,55954;0,38489;-0,03836
56,328;3,37928;24352,24771;1,27571;0,017;304,4030964;1,69961;0,56319;0,38106;-0,03798
56,428;3,38523;24352,73945;1,27568;0,01706;304,4092431;1,70576;0,56523;0,38795;-0,03867
56,528;3,39123;24359,28941;1,27567;0,01721;304,4911176;1,72054;0,57013;0,38871;-0,03874
56,628;3,39723;24362,13613;1,27549;0,01727;304,5267016;1,72659;0,57214;0,38114;-0,03799
56,728;3,40312;24363,57737;1,27575;0,01737;304,5447171;1,73704;0,5756;0,38214;-0,03809
56,828;3,40923;24366,37402;1,27539;0,01748;304,5796753;1,74828;0,57932;0,38709;-0,03858
56,928;3,41518;24367,16437;1,27559;0,01755;304,5895546;1,75541;0,58169;0,38421;-0,0383
57,028;3,42123;24372,90967;1,27555;0,01766;304,6613709;1,76631;0,5853;0,38138;-0,03801
57,128;3,42723;24375,08583;1,27574;0,01776;304,6885729;1,77616;0,58856;0,37746;-0,03762
57,228;3,43307;24379,45068;1,27532;0,01786;304,7431335;1,78583;0,59177;0,39192;-0,03906
57,328;3,43928;24382,55489;1,27558;0,01794;304,7819361;1,79404;0,59449;0,38481;-0,03835
57,428;3,44512;24381,56962;1,27535;0,01803;304,7696203;1,8025;0,59729;0,38342;-0,03822
57,528;3,45134;24388,80444;1,27544;0,01818;304,8600555;1,81781;0,60236;0,37964;-0,03784
57,628;3,45723;24388,61668;1,27547;0,01825;304,8577085;1,82547;0,6049;0,37078;-0,03696
57,728;3,46312;24393,03339;1,27538;0,01835;304,9129174;1,83475;0,60798;0,36954;-0,03683
57,828;3,46912;24395,90335;1,27551;0,01844;304,9487919;1,84351;0,61088;0,37846;-0,03772
57,928;3,47512;24397,28558;1,27549;0,01854;304,9660698;1,8542;0,61442;0,38647;-0,03852
58,028;3,48128;24402,0313;1,2755;0,01861;305,0253913;1,86135;0,61679;0,37826;-0,0377
58,128;3,48718;24403,44214;1,27545;0,01865;305,0430268;1,865;0,618;0,38051;-0,03793
58,228;3,49328;24408,79762;1,27561;0,01874;305,1099703;1,87383;0,62093;0,40802;-0,04067
58,328;3,49918;24409,38413;1,27544;0,01881;305,1173016;1,88129;0,6234;0,42379;-0,04224
58,428;3,50502;24413,55944;1,27564;0,0189;305,169493;1,89027;0,62637;0,42968;-0,04283
58,528;3,51123;24416,09681;1,27573;0,01899;305,2012101;1,89876;0,62919;0,43365;-0,04322
58,628;3,51712;24416,33999;1,27569;0,01906;305,2042499;1,90641;0,63172;0,42886;-0,04275
58,728;3,52323;24424,14701;1,27555;0,01914;305,3018376;1,91431;0,63434;0,42933;-0,04279
58,828;3,52923;24425,42553;1,27569;0,01921;305,3178191;1,92126;0,63664;0,42519;-0,04238
58,928;3,53507;24428,66564;1,27562;0,0193;305,3583205;1,93011;0,63957;0,42777;-0,04264
59,028;3,54112;24430,93657;1,27574;0,01939;305,3867071;1,93909;0,64255;0,41968;-0,04183
59,128;3,54718;24432,07741;1,27597;0,01947;305,4009676;1,94735;0,64529;0,43106;-0,04296
59,228;3,55328;24436,21695;1,27568;0,01956;305,4527119;1,95613;0,6482;0,42968;-0,04283
59,328;3,55918;24439,44097;1,27605;0,01965;305,4930121;1,96478;0,65106;0,42769;-0,04263
59,428;3,56518;24444,41736;1,27542;0,01974;305,555217;1,97412;0,65416;0,42989;-0,04285
59,528;3,57118;24447,22116;1,27582;0,01985;305,5902645;1,98499;0,65776;0,42789;-0,04265
59,628;3,57707;24448,36378;1,27556;0,01994;305,6045473;1,9937;0,66065;0,42715;-0,04257
59,728;3,58334;24451,13003;1,27594;0,02004;305,6391254;2,00397;0,66405;0,42264;-0,04213
59,828;3,58923;24451,69151;1,27577;0,02013;305,6461439;2,01318;0,6671;0,41914;-0,04178
59,928;3,59518;24458,74572;1,2757;0,02023;305,7343215;2,02304;0,67037;0,41948;-0,04181
60,028;3,60123;24460,18696;1,27575;0,02035;305,752337;2,03463;0,67421;0,41372;-0,04124
60,128;3,60702;24462,23795;1,27571;0,02041;305,7779744;2,04079;0,67625;0,41002;-0,04087
60,228;3,61323;24466,87281;1,27568;0,02051;305,8359101;2,05127;0,67972;0,4084;-0,04071
60,328;3,61923;24466,92109;1,27553;0,02058;305,8365136;2,05808;0,68198;0,4136;-0,04122
60,428;3,62528;24472,11206;1,27562;0,02067;305,9014008;2,0675;0,6851;0,42507;-0,04237
60,528;3,63118;24473,84119;1,27551;0,02075;305,9230149;2,07549;0,68775;0,41711;-0,04157
60,628;3,63707;24478,25253;1,2757;0,02087;305,9781566;2,08666;0,69145;0,41459;-0,04132
60,728;3,64318;24481,10461;1,27566;0,02094;306,0138076;2,09416;0,69394;0,41577;-0,04144
60,828;3,64907;24480,65221;1,27578;0,02104;306,0081526;2,10391;0,69717;0,42133;-0,04199
60,928;3,65534;24486,99653;1,27567;0,02115;306,0874566;2,11471;0,70075;0,41559;-0,04142
61,028;3,66128;24487,67424;1,27579;0,02123;306,095928;2,12313;0,70353;0,41501;-0,04137
61,128;3,66712;24493,52682;1,27557;0,02132;306,1690853;2,13201;0,70648;0,41966;-0,04183
61,228;3,67323;24495,31853;1,27566;0,02142;306,1914816;2,1419;0,70975;0,41619;-0,04148
61,328;3,67907;24496,26088;1,27571;0,02153;306,203261;2,15251;0,71327;0,41882;-0,04174
61,428;3,68518;24499,71557;1,27575;0,02157;306,2464446;2,15734;0,71487;0,42539;-0,0424
61,528;3,69118;24501,07276;1,27556;0,02168;306,2634095;2,16813;0,71845;0,42751;-0,04261
61,628;3,69728;24507,71391;1,27586;0,02172;306,3464239;2,17176;0,71965;0,43465;-0,04332
61,728;3,70318;24509,31966;1,27587;0,022;306,3664958;2,19965;0,72889;0,42912;-0,04277
61,828;3,70907;24513,01038;1,27493;0,02192;306,4126298;2,19197;0,72635;0,47518;-0,04736
61,928;3,71523;24515,08105;1,27615;0,02199;306,4385131;2,19899;0,72867;0,49891;-0,04973
62,028;3,72112;24514,75024;1,27524;0,02219;306,434378;2,21855;0,73515;0,49043;-0,04888
62,128;3,72728;24521,33417;1,27616;0,02218;306,5166771;2,21816;0,73503;0,50077;-0,04991
62,228;3,73318;24522,07804;1,27555;0,02221;306,5259755;2,22082;0,73591;0,48784;-0,04862
62,328;3,73907;24527,27795;1,27583;0,02231;306,5909744;2,23067;0,73917;0,49709;-0,04955
62,428;3,74518;24530,62534;1,27551;0,02237;306,6328168;2,23728;0,74136;0,49041;-0,04888
62,528;3,75118;24531,24404;1,27582;0,02244;306,6405505;2,24447;0,74374;0,48889;-0,04873
62,628;3,75728;24535,08675;1,27547;0,02266;306,6885844;2,26575;0,7508;0,498;-0,04964
62,728;3,76323;24537,57226;1,27586;0,02261;306,7196533;2,26096;0,74921;0,49009;-0,04885
62,828;3,76918;24542,24825;1,27562;0,02267;306,7781031;2,26663;0,75109;0,49122;-0,04896
62,928;3,77518;24544,55137;1,27587;0,0229;306,8068921;2,28976;0,75875;0,49268;-0,04911
63,028;3,78096;24545,58313;1,27566;0,02279;306,8197891;2,27939;0,75531;0,48641;-0,04848
63,128;3,78728;24549,45445;1,27578;0,02306;306,8681806;2,30567;0,76402;0,48772;-0,04861
63,228;3,79323;24551,15318;1,27575;0,02315;306,8894148;2,31537;0,76724;0,48942;-0,04878
63,328;3,79923;24557,63519;1,27546;0,02342;306,9704399;2,34205;0,77608;0,48129;-0,04797
63,428;3,80528;24559,26239;1,27572;0,02343;306,9907799;2,34298;0,77639;0,4874;-0,04858
63,528;3,81102;24561,36525;1,27562;0,02346;307,0170656;2,34555;0,77724;0,48487;-0,04833
63,628;3,81723;24565,29379;1,2757;0,02357;307,0661724;2,35661;0,7809;0,53641;-0,05346
63,728;3,82318;24564,33713;1,27542;0,02363;307,0542141;2,36273;0,78293;0,54628;-0,05445
63,828;3,82923;24570,0556;1,27579;0,02361;307,125695;2,36109;0,78239;0,5406;-0,05388
63,928;3,83518;24572,44098;1,2755;0,02387;307,1555123;2,38736;0,79109;0,53793;-0,05362
64,028;3,84118;24576,58589;1,27549;0,02392;307,2073236;2,3923;0,79273;0,53656;-0,05348
64,128;3,84718;24578,77457;1,27554;0,02411;307,2346821;2,41078;0,79885;0,53733;-0,05356
64,228;3,85312;24579,60606;1,27552;0,02403;307,2450758;2,40284;0,79622;0,52931;-0,05276
64,328;3,85934;24584,13541;1,2755;0,02425;307,3016926;2,42509;0,8036;0,53177;-0,053
64,428;3,86518;24584,87749;1,27542;0,02423;307,3109686;2,42316;0,80296;0,54243;-0,05406
64,528;3,87112;24590,70504;1,27548;0,02432;307,383813;2,43231;0,80599;0,54021;-0,05384
64,628;3,87723;24592,72027;1,27542;0,02423;307,4090034;2,42297;0,80289;0,53143;-0,05297
64,728;3,88302;24593,42122;1,27565;0,02439;307,4177653;2,43882;0,80815;0,54569;-0,05439
64,828;3,88928;24598,73199;1,2754;0,02445;307,4841499;2,44535;0,81031;0,53533;-0,05336
64,928;3,89528;24599,19691;1,27558;0,02457;307,4899614;2,45709;0,8142;0,54189;-0,05401
65,028;3,90123;24604,29132;1,27539;0,02462;307,5536415;2,4623;0,81593;0,5335;-0,05318
65,128;3,90723;24607,05042;1,27545;0,02477;307,5881303;2,47735;0,82091;0,53451;-0,05328
65,228;3,91312;24610,27622;1,27547;0,02478;307,6284528;2,47839;0,82126;0,54014;-0,05384
65,328;3,91918;24611,9231;1,27557;0,02489;307,6490388;2,48942;0,82491;0,53132;-0,05296
65,428;3,92518;24613,71839;1,27541;0,02498;307,6714799;2,49793;0,82773;0,51396;-0,05123
65,528;3,93139;24620,28801;1,27567;0,02507;307,7536001;2,50719;0,8308;0,52253;-0,05208
65,628;3,93723;24620,24331;1,27554;0,02514;307,7530414;2,51355;0,83291;0,52329;-0,05216
65,728;3,94312;24625,41461;1,27555;0,02523;307,8176826;2,52265;0,83592;0,51847;-0,05168
65,828;3,94918;24627,21705;1,27552;0,02531;307,8402131;2,53133;0,8388;0,5202;-0,05185
65,928;3,95501;24627,60687;1,27557;0,0254;307,8450859;2,54012;0,84171;0,51976;-0,05181
66,028;3,96128;24633,04281;1,27555;0,02548;307,9130351;2,54805;0,84434;0,5168;-0,05151
66,128;3,96723;24635,46216;1,27555;0,02554;307,943277;2,55422;0,84638;0,52629;-0,05246
66,228;3,97318;24640,54585;1,27546;0,02561;308,0068231;2,56121;0,8487;0,51541;-0,05137
66,328;3,97918;24643,04388;1,27543;0,02568;308,0380485;2,56761;0,85082;0,51513;-0,05134
66,428;3,98512;24643,69118;1,27573;0,02578;308,0461398;2,57832;0,85437;0,51427;-0,05126
66,528;3,99128;24647,12083;1,27549;0,02585;308,0890104;2,58473;0,85649;0,51335;-0,05117
66,628;3,99718;24647,76278;1,27555;0,02591;308,0970348;2,59095;0,85856;0,51148;-0,05098
66,728;4,00323;24654,30558;1,27539;0,026;308,1788198;2,60014;0,8616;0,51152;-0,05098
66,828;4,00918;24656,22425;1,27536;0,02609;308,2028031;2,6094;0,86467;0,52834;-0,05266
66,928;4,01507;24659,49655;1,27559;0,02618;308,2437069;2,61752;0,86736;0,50969;-0,0508
67,028;4,02128;24662,49526;1,2755;0,02626;308,2811908;2,62612;0,87021;0,51079;-0,05091
67,128;4,02718;24661,19707;1,27535;0,02635;308,2649634;2,63511;0,87319;0,52865;-0,05269
67,228;4,03328;24668,0063;1,27569;0,02642;308,3500788;2,64192;0,87544;0,52531;-0,05236
67,328;4,03923;24669,36707;1,27542;0,02652;308,3670884;2,65231;0,87889;0,53691;-0,05351
67,428;4,04507;24673,13468;1,27529;0,02659;308,4141835;2,65854;0,88095;0,52803;-0,05263
67,528;4,05112;24676,5393;1,27524;0,02668;308,4567413;2,66845;0,88424;0,53222;-0,05305
67,628;4,05712;24678,31671;1,27555;0,02676;308,4789589;2,67581;0,88667;0,53523;-0,05335
67,728;4,06334;24683,13932;1,27541;0,02686;308,5392415;2,68615;0,8901;0,60387;-0,06019
67,828;4,06923;24684,03161;1,27553;0,02696;308,5503951;2,6956;0,89323;0,59959;-0,05976
67,928;4,07518;24689,28337;1,27533;0,02708;308,6160421;2,70772;0,89725;0,59403;-0,05921
68,028;4,08123;24690,39023;1,27536;0,02715;308,6298779;2,71472;0,89957;0,59682;-0,05949
68,128;4,08696;24691,40947;1,27533;0,02726;308,6426184;2,72565;0,90319;0,58752;-0,05856
68,228;4,09328;24696,89906;1,27546;0,02735;308,7112383;2,73459;0,90615;0,59615;-0,05942
68,328;4,09918;24696,1695;1,27538;0,02743;308,7021188;2,74324;0,90902;0,58802;-0,05861
68,428;4,10523;24702,15976;1,27561;0,02762;308,776997;2,76209;0,91527;0,59111;-0,05892
68,528;4,11128;24704,4003;1,27511;0,02759;308,8050038;2,75923;0,91432;0,5947;-0,05927
68,628;4,11707;24706,4656;1,27565;0,02782;308,83082;2,78171;0,92177;0,59277;-0,05908
68,728;4,12318;24708,71866;1,2753;0,02793;308,8589833;2,79285;0,92546;0,59177;-0,05898
68,828;4,12918;24710,16705;1,27543;0,02792;308,8770881;2,79242;0,92532;0,61798;-0,0616
68,928;4,13528;24715,01112;1,27554;0,02819;308,937639;2,81934;0,93424;0,64077;-0,06387
69,028;4,14118;24718,00268;1,27515;0,02818;308,9750335;2,81797;0,93378;0,64525;-0,06431
69,128;4,14712;24723,19007;1,27533;0,02819;309,0398759;2,81859;0,93399;0,64542;-0,06433
69,228;4,15323;24724,7386;1,27506;0,02838;309,0592325;2,83837;0,94054;0,64587;-0,06438
69,328;4,15912;24725,64161;1,27542;0,02842;309,0705201;2,84177;0,94167;0,65409;-0,06519
69,428;4,16534;24730,25143;1,27522;0,02864;309,1281429;2,86438;0,94916;0,64447;-0,06424
69,528;4,17123;24730,38912;1,27558;0,02873;309,129864;2,87344;0,95216;0,65256;-0,06504
69,628;4,17718;24735,8501;1,27522;0,02878;309,1981263;2,87779;0,95361;0,64584;-0,06437
69,728;4,18312;24738,2623;1,27548;0,02888;309,2282788;2,88752;0,95683;0,6459;-0,06438
69,828;4,18912;24740,75675;1,27531;0,02888;309,2594594;2,88753;0,95683;0,6459;-0,06438
69,928;4,19523;24743,43538;1,27526;0,02908;309,2929423;2,90781;0,96355;0,64025;-0,06381
70,028;4,20123;24745,50605;1,27527;0,02912;309,3188256;2,91232;0,96505;0,64741;-0,06453
70,128;4,20728;24751,16014;1,2755;0,0292;309,3895018;2,91966;0,96748;0,64475;-0,06426
70,228;4,21318;24752,34389;1,27527;0,02927;309,4042986;2,92672;0,96982;0,65684;-0,06547
70,328;4,21907;24755,36942;1,27547;0,02937;309,4421178;2,93698;0,97322;0,65904;-0,06569
70,428;4,22518;24757,1665;1,27538;0,02949;309,4645813;2,94863;0,97708;0,65386;-0,06517
70,528;4,23112;24758,76331;1,27526;0,02954;309,4845414;2,95381;0,9788;0,63913;-0,0637
70,628;4,23728;24765,96236;1,27528;0,02962;309,5745295;2,96219;0,98157;0,63203;-0,063
70,728;4,24328;24766,28959;1,27514;0,0297;309,5786199;2,96998;0,98415;0,6401;-0,0638
70,828;4,24907;24770,16807;1,27518;0,02982;309,6271009;2,98155;0,98799;0,63417;-0,06321
70,928;4,25518;24773,19896;1,27524;0,02987;309,664987;2,9871;0,98983;0,63961;-0,06375
71,028;4,26112;24772,78769;1,27541;0,02997;309,6598461;2,99715;0,99316;0,63656;-0,06345
71,128;4,26723;24776,34966;1,27511;0,03004;309,7043708;3,00414;0,99547;0,63976;-0,06377
71,228;4,27318;24778,70286;1,27528;0,03011;309,7337858;3,01114;0,99779;0,64208;-0,064
71,328;4,27923;24784,81114;1,27505;0,0302;309,8101393;3,01955;1,00058;0,63717;-0,06351
71,428;4,28523;24786,96406;1,27516;0,03029;309,8370508;3,02902;1,00372;0,62458;-0,06225
71,528;4,29102;24788,77902;1,27515;0,0304;309,8597378;3,04034;1,00747;0,62691;-0,06249
71,628;4,29739;24792,77015;1,27518;0,03047;309,9096269;3,04689;1,00964;0,61365;-0,06116
71,728;4,30323;24791,7527;1,27508;0,03054;309,8969088;3,0542;1,01206;0,61825;-0,06162
71,828;4,30923;24798,72644;1,27514;0,03065;309,9840805;3,06501;1,01564;0,62044;-0,06184
71,928;4,31523;24799,36481;1,27499;0,03074;309,9920601;3,0744;1,01875;0,62084;-0,06188
72,028;4,32102;24802,65677;1,27514;0,03081;310,0332096;3,08116;1,02099;0,61429;-0,06123
72,128;4,32718;24806,19013;1,27505;0,03091;310,0773766;3,09148;1,02442;0,61976;-0,06177
72,228;4,33323;24807,07884;1,27519;0,03103;310,0884855;3,10283;1,02818;0,61821;-0,06162
72,328;4,33934;24811,64396;1,27521;0,03109;310,1455495;3,10897;1,03021;0,62142;-0,06194
72,428;4,34518;24813,5519;1,27507;0,03121;310,1693988;3,12074;1,03411;0,61224;-0,06102
72,528;4,35118;24817,55197;1,27514;0,03127;310,2193996;3,12668;1,03608;0,60965;-0,06077
72,628;4,35712;24818,53366;1,27509;0,03136;310,2316708;3,13586;1,03912;0,62194;-0,06199
72,728;4,36296;24819,99636;1,27547;0,03145;310,2499545;3,14524;1,04223;0,61321;-0,06112
72,828;4,36934;24825,65939;1,27518;0,03156;310,3207424;3,15588;1,04576;0,61805;-0,0616
72,928;4,37523;24825,7184;1,27566;0,03165;310,32148;3,16457;1,04863;0,61946;-0,06174
73,028;4,38118;24832,56698;1,27507;0,03171;310,4070873;3,17101;1,05077;0,62455;-0,06225
73,128;4,38718;24833,78649;1,27546;0,03179;310,4223311;3,17948;1,05358;0,63263;-0,06306
73,228;4,39307;24835,7445;1,27521;0,03189;310,4468063;3,18889;1,05669;0,63408;-0,0632
73,328;4,39918;24838,36949;1,2754;0,03195;310,4796186;3,19488;1,05868;0,63728;-0,06352
73,428;4,40523;24840,39903;1,27538;0,03202;310,5049879;3,20185;1,06099;0,63602;-0,06339
73,528;4,41128;24846,012;1,2753;0,03209;310,57515;3,20932;1,06346;0,64765;-0,06455
73,628;4,41718;24847,98968;1,27522;0,03218;310,599871;3,21837;1,06646;0,70194;-0,06996
73,728;4,42312;24851,31562;1,27507;0,03227;310,6414453;3,22692;1,0693;0,70206;-0,06998
73,828;4,42923;24853,4596;1,27538;0,03233;310,668245;3,23287;1,07127;0,70065;-0,06984
73,928;4,43512;24853,63483;1,27515;0,03243;310,6704354;3,24267;1,07451;0,6948;-0,06925
74,028;4,44134;24859,27105;1,27546;0,03249;310,7408881;3,24905;1,07663;0,7058;-0,07035
74,128;4,44723;24860,12399;1,27504;0,03258;310,7515499;3,25782;1,07954;0,70413;-0,07018
74,228;4,45307;24865,03601;1,27521;0,03267;310,8129501;3,26698;1,08257;0,75534;-0,07529
74,328;4,45918;24867,85769;1,27487;0,03274;310,8482211;3,27369;1,08479;0,75374;-0,07513
74,428;4,46512;24867,39814;1,2753;0,03283;310,8424768;3,28295;1,08786;0,75223;-0,07498
74,528;4,47128;24872,10453;1,27495;0,03294;310,9013066;3,29351;1,09136;0,7573;-0,07548
74,628;4,47723;24873,72994;1,27513;0,03297;310,9216243;3,29733;1,09263;0,74469;-0,07422
74,728;4,48318;24877,73359;1,2749;0,03311;310,9716699;3,31076;1,09708;0,75079;-0,07483
74,828;4,48912;24878,93701;1,27505;0,03316;310,9867126;3,31578;1,09874;0,75085;-0,07484
74,928;4,49502;24882,94601;1,27499;0,03323;311,0368251;3,32319;1,1012;0,7497;-0,07472
75,028;4,50128;24887,11596;1,27491;0,0333;311,0889495;3,33012;1,10349;0,75336;-0,07509
75,128;4,50718;24886,356;1,27492;0,03337;311,07945;3,33701;1,10578;0,76621;-0,07637
75,228;4,51334;24893,76247;1,27512;0,0335;311,1720309;3,34973;1,10999;0,75065;-0,07482
75,328;4,51934;24893,82327;1,27491;0,03355;311,1727909;3,35522;1,11181;0,75988;-0,07574
75,428;4,52507;24896,1103;1,27491;0,03366;311,2013788;3,36584;1,11533;0,76017;-0,07577
75,528;4,53118;24899,8028;1,2748;0,03373;311,247535;3,37347;1,11786;0,76183;-0,07593
75,628;4,53712;24899,37723;1,27483;0,03379;311,2422154;3,37919;1,11975;0,76352;-0,0761
75,728;4,54328;24905,10285;1,27495;0,03391;311,3137856;3,39128;1,12376;0,75335;-0,07509
75,828;4,54923;24907,67956;1,27506;0,03398;311,3459945;3,39793;1,12596;0,74924;-0,07468
75,928;4,55523;24912,82225;1,275;0,03407;311,4102781;3,40711;1,129;0,74977;-0,07473
76,028;4,56112;24911,8048;1,27497;0,03413;311,39756;3,41291;1,13093;0,74645;-0,0744
76,128;4,56707;24914,217;1,27517;0,03422;311,4277125;3,42241;1,13407;0,76518;-0,07627
76,228;4,57339;24918,80357;1,27525;0,03432;311,4850446;3,43161;1,13712;0,74709;-0,07446
76,328;4,57918;24917,90593;1,27502;0,03442;311,4738241;3,44177;1,14049;0,75094;-0,07485
76,428;4,58518;24925,07815;1,27506;0,03451;311,5634769;3,45059;1,14341;0,74731;-0,07449
76,528;4,59123;24926,82159;1,27498;0,03457;311,5852699;3,45651;1,14537;0,7401;-0,07377
76,628;4,59701;24928,35224;1,27516;0,03465;311,604403;3,46471;1,14809;0,74633;-0,07439
76,728;4,60328;24931,55658;1,27512;0,03472;311,6444573;3,47208;1,15053;0,73124;-0,07288
76,828;4,60928;24932,65629;1,27503;0,03482;311,6582036;3,48186;1,15377;0,74313;-0,07407
76,928;4,61523;24937,09087;1,27501;0,03486;311,7136359;3,48611;1,15518;0,73473;-0,07323
77,028;4,62118;24939,99481;1,27509;0,03496;311,7499351;3,49616;1,15851;0,73;-0,07276
77,128;4,62707;24943,11154;1,27494;0,03503;311,7888943;3,5034;1,16091;0,73086;-0,07285
77,228;4,63318;24945,8921;1,27512;0,0351;311,8236513;3,50996;1,16308;0,72587;-0,07235
77,328;4,63912;24946,0566;1,27484;0,03518;311,8257075;3,51839;1,16588;0,73209;-0,07297
77,428;4,64534;24951,34234;1,27503;0,03525;311,8917793;3,52491;1,16804;0,72161;-0,07192
77,528;4,65123;24951,91813;1,275;0,03534;311,8989766;3,53425;1,17114;0,71857;-0,07162
77,628;4,65712;24957,52573;1,27477;0,03541;311,9690716;3,5409;1,17334;0,71478;-0,07124
77,728;4,66318;24959,62143;1,2749;0,03548;311,9952679;3,54822;1,17577;0,72397;-0,07216
77,828;4,66896;24958,97591;1,2749;0,03554;311,9871989;3,55435;1,17779;0,72186;-0,07195
77,928;4,67534;24965,34348;1,27494;0,03563;312,0667935;3,56252;1,1805;0,70756;-0,07052
78,028;4,68128;24965,05558;1,27485;0,03572;312,0631948;3,57194;1,18362;0,72409;-0,07217
78,128;4,68723;24970,29662;1,27482;0,03581;312,1287078;3,58074;1,18654;0,70909;-0,07068
78,228;4,69318;24971,56262;1,27478;0,03589;312,1445328;3,58872;1,18918;0,71798;-0,07156
78,328;4,69907;24973,41871;1,27483;0,03596;312,1677339;3,59572;1,1915;0,72009;-0,07177
78,428;4,70523;24976,0884;1,27466;0,03605;312,201105;3,60499;1,19458;0,71898;-0,07166
78,528;4,71112;24977,43666;1,27486;0,03613;312,2179583;3,61302;1,19724;0,71654;-0,07142
78,628;4,71728;24983,43408;1,2747;0,0362;312,292926;3,6205;1,19971;0,72269;-0,07203
78,728;4,72323;24984,7126;1,27472;0,03629;312,3089075;3,62868;1,20243;0,718;-0,07156
78,828;4,72901;24988,91652;1,27468;0,0364;312,3614565;3,64047;1,20633;0,72648;-0,07241
78,928;4,73528;24992,59651;1,27476;0,03646;312,4074564;3,64599;1,20816;0,73628;-0,07339
79,028;4,74118;24990,66532;1,27475;0,03654;312,3833165;3,65424;1,2109;0,73646;-0,0734
79,128;4,74728;24996,2765;1,27465;0,03663;312,4534563;3,66278;1,21373;0,74561;-0,07432
79,228;4,75323;24997,46203;1,27481;0,03674;312,4682754;3,67385;1,21739;0,74615;-0,07437
79,328;4,75912;25001,52469;1,2746;0,03682;312,5190586;3,68152;1,21993;0,77712;-0,07746
79,428;4,76512;25003,10361;1,27479;0,03686;312,5387951;3,68591;1,22139;0,7803;-0,07777
79,528;4,77112;25005,73039;1,27471;0,037;312,5716299;3,69953;1,2259;0,8453;-0,08425
79,628;4,77734;25008,11934;1,2747;0,03707;312,6014918;3,70743;1,22852;0,85522;-0,08524
79,728;4,78318;25009,17792;1,27465;0,03718;312,614724;3,71795;1,23201;0,85986;-0,0857
79,828;4,78923;25015,5133;1,27476;0,03728;312,6939163;3,72767;1,23523;0,86055;-0,08577
79,928;4,79518;25015,39707;1,27471;0,03733;312,6924634;3,73302;1,237;0,85312;-0,08503
80,028;4,80102;25018,26704;1,27478;0,03742;312,728338;3,74181;1,23991;0,86303;-0,08602
80,128;4,80723;25021,77179;1,27468;0,03753;312,7721474;3,75277;1,24355;0,85559;-0,08528
80,228;4,81318;25021,97385;1,27495;0,03758;312,7746731;3,75759;1,24514;0,85748;-0,08547
80,328;4,81928;25028,13756;1,27457;0,03769;312,8517195;3,76949;1,24909;0,86993;-0,08671
80,428;4,82523;25030,25115;1,27487;0,03779;312,8781394;3,77852;1,25208;0,865;-0,08622
80,528;4,83112;25033,02276;1,27468;0,03788;312,9127845;3,78782;1,25516;0,86715;-0,08643
80,628;4,83712;25034,44612;1,27472;0,03799;312,9305765;3,79862;1,25874;0,86468;-0,08618
80,728;4,84312;25035,01475;1,27469;0,03806;312,9376844;3,80597;1,26117;0,87025;-0,08674
80,828;4,84923;25039,27231;1,2748;0,03813;312,9909039;3,81323;1,26358;0,86485;-0,0862
80,928;4,85518;25040,40778;1,27462;0,03824;313,0050973;3,82397;1,26714;0,8647;-0,08619
81,028;4,86118;25046,29254;1,27486;0,03835;313,0786568;3,83473;1,2707;0,86477;-0,08619
81,128;4,86718;25048,00558;1,27464;0,03842;313,1000698;3,84232;1,27322;0,866;-0,08632
81,228;4,87307;25048,66719;1,27461;0,03848;313,1083399;3,84834;1,27521;0,85264;-0,08498
81,328;4,87934;25053,63822;1,27453;0,03856;313,1704778;3,85599;1,27775;0,85725;-0,08544
81,428;4,88523;25052,7513;1,27477;0,03863;313,1593913;3,86315;1,28012;0,85982;-0,0857
81,528;4,89118;25059,47471;1,27454;0,03876;313,2434339;3,87557;1,28424;0,85011;-0,08473
81,628;4,89723;25061,21993;1,27474;0,03881;313,2652491;3,88067;1,28593;0,84624;-0,08435
81,728;4,90307;25062,88469;1,27444;0,0389;313,2860586;3,89032;1,28912;0,84941;-0,08466
81,828;4,90923;25065,35053;1,27469;0,039;313,3168816;3,90034;1,29244;0,84369;-0,08409
81,928;4,91523;25066,11764;1,27444;0,0391;313,3264705;3,90973;1,29556;0,85195;-0,08492
82,028;4,92134;25071,73777;1,27485;0,03916;313,3967221;3,91615;1,29768;0,84517;-0,08424
82,128;4,92723;25072,4262;1,27444;0,03926;313,4053275;3,92569;1,30085;0,84492;-0,08421
82,228;4,93301;25076,09189;1,27462;0,03931;313,4511486;3,93146;1,30276;0,8484;-0,08456
82,328;4,93923;25078,10354;1,27442;0,03943;313,4762943;3,94298;1,30657;0,83816;-0,08354
82,428;4,94507;25077,58677;1,27446;0,03948;313,4698346;3,94819;1,3083;0,84354;-0,08408
82,528;4,95134;25084,4872;1,27438;0,03958;313,55609;3,95755;1,3114;0,83425;-0,08315
82,628;4,95723;25083,97043;1,27467;0,03964;313,5496304;3,96416;1,31359;0,83826;-0,08355
82,728;4,96318;25088,93073;1,27436;0,03973;313,6116341;3,97333;1,31663;0,84127;-0,08385
82,828;4,96918;25091,31789;1,27452;0,03982;313,6414736;3,98161;1,31937;0,82287;-0,08202
82,928;4,97507;25091,30538;1,27451;0,03988;313,6413173;3,98803;1,3215;0,82994;-0,08272
83,028;4,98123;25094,64383;1,27436;0,03998;313,6830479;3,99847;1,32496;0,83449;-0,08318
83,128;4,98712;25096,16017;1,27462;0,04005;313,7020021;4,00516;1,32718;0,8314;-0,08287
83,228;4,99328;25101,92692;1,2745;0,04016;313,7740865;4,01602;1,33078;0,81985;-0,08172
83,328;4,99923;25102,92828;1,27451;0,04023;313,7866035;4,02272;1,333;0,81948;-0,08168
83,428;5,00507;25105,64983;1,27446;0,04029;313,8206229;4,02897;1,33507;0,81679;-0,08141
83,528;5,01128;25107,65076;1,27465;0,04038;313,8456345;4,03821;1,33813;0,82031;-0,08176
83,628;5,01717;25106,86576;1,27446;0,04049;313,835822;4,04877;1,34163;0,80953;-0,08069
83,728;5,02323;25113,13856;1,27462;0,04056;313,914232;4,05579;1,34396;0,81138;-0,08087
83,828;5,02918;25113,88958;1,2745;0,04065;313,9236198;4,06461;1,34688;0,80147;-0,07988
83,928;5,03512;25118,07024;1,27458;0,04074;313,975878;4,07407;1,35001;0,81023;-0,08076
84,028;5,04112;25120,01038;1,27461;0,04081;314,0001298;4,08069;1,35221;0,81242;-0,08098
84,128;5,04718;25121,38903;1,2746;0,04093;314,0173629;4,09318;1,35635;0,81506;-0,08124
84,228;5,05334;25124,8312;1,27455;0,04099;314,06039;4,09909;1,3583;0,81498;-0,08123
84,328;5,05923;25126,92511;1,27447;0,04107;314,0865639;4,10723;1,361;0,83102;-0,08283
84,428;5,06512;25130,59974;1,27462;0,04116;314,1324968;4,11566;1,36379;0,82493;-0,08222
84,528;5,07107;25132,34854;1,27446;0,04121;314,1543568;4,12063;1,36544;0,83266;-0,08299
84,628;5,07701;25133,83269;1,27472;0,04128;314,1729086;4,12762;1,36776;0,82749;-0,08248
84,728;5,08334;25137,70401;1,27435;0,04139;314,2213001;4,13882;1,37147;0,82938;-0,08267
84,828;5,08923;25138,10635;1,27468;0,04145;314,2263294;4,14486;1,37347;0,85189;-0,08491
84,928;5,09518;25144,83154;1,27447;0,04156;314,3103943;4,15551;1,377;0,89916;-0,08962
85,028;5,10123;25145,54322;1,27459;0,04163;314,3192903;4,16337;1,3796;0,90119;-0,08982
85,128;5,10701;25146,4355;1,27447;0,04167;314,3304438;4,16712;1,38085;0,9386;-0,09355
85,228;5,11318;25150,43378;1,27459;0,04176;314,3804223;4,17631;1,38389;0,95558;-0,09524
85,328;5,11918;25150,37656;1,27433;0,04184;314,379707;4,1841;1,38647;0,95736;-0,09542
85,428;5,12528;25155,23851;1,27469;0,04194;314,4404814;4,19373;1,38966;0,95669;-0,09536
85,528;5,13118;25156,4312;1,27436;0,04201;314,45539;4,20104;1,39209;0,96497;-0,09618
85,628;5,13712;25160,3061;1,27471;0,04209;314,5038263;4,2085;1,39456;0,96519;-0,0962
85,728;5,14323;25162,24444;1,27431;0,04216;314,5280555;4,2157;1,39694;0,95883;-0,09557
85,828;5,14907;25161,80277;1,27464;0,04225;314,5225346;4,22455;1,39988;0,97491;-0,09717
85,928;5,15539;25168,05232;1,27442;0,04229;314,600654;4,22872;1,40126;0,97131;-0,09681
86,028;5,16123;25167,29772;1,27469;0,04236;314,5912215;4,23649;1,40384;0,97282;-0,09696
86,128;5,16712;25171,99695;1,27434;0,04248;314,6499619;4,24776;1,40757;0,97069;-0,09675
86,228;5,17323;25174,15881;1,27484;0,04254;314,6769851;4,25365;1,40952;0,97126;-0,09681
86,328;5,17907;25174,89374;1,27439;0,04263;314,6861718;4,26325;1,4127;0,96731;-0,09641
86,428;5,18523;25178,27868;1,27479;0,04271;314,7284835;4,27135;1,41539;0,96075;-0,09576
86,528;5,19123;25179,10838;1,27437;0,04277;314,7388548;4,2768;1,41719;0,96629;-0,09631
86,628;5,19728;25184,19027;1,27491;0,0428;314,8023784;4,28048;1,41841;0,96923;-0,09661
86,728;5,20318;25184,66234;1,27423;0,0429;314,8082793;4,29046;1,42172;0,97004;-0,09669
86,828;5,20907;25187,81304;1,275;0,04297;314,847663;4,29727;1,42397;0,96216;-0,0959
86,928;5,21528;25189,96775;1,2743;0,04304;314,8745969;4,30376;1,42613;0,95734;-0,09542
87,028;5,22117;25188,72499;1,27485;0,04314;314,8590624;4,31417;1,42958;0,964;-0,09608
87,128;5,22734;25195,02103;1,27448;0,04318;314,9377629;4,31798;1,43084;0,96349;-0,09603
87,228;5,23323;25195,20879;1,2749;0,0433;314,9401099;4,32967;1,43471;0,95335;-0,09502
87,328;5,23907;25198,9603;1,27448;0,04334;314,9870038;4,33414;1,43619;0,95338;-0,09503
87,428;5,24517;25201,2527;1,27495;0,04344;315,0156588;4,34448;1,43962;0,95449;-0,09514
87,528;5,25112;25201,66218;1,27448;0,04352;315,0207773;4,3518;1,44204;0,95449;-0,09514
87,628;5,25728;25205,68907;1,2749;0,0436;315,0711134;4,36009;1,44479;0,94431;-0,09412
87,728;5,26328;25208,73427;1,27458;0,04368;315,1091784;4,36758;1,44727;0,9454;-0,09423
87,828;5,26923;25212,59487;1,27466;0,04379;315,1574359;4,37867;1,45095;0,95565;-0,09525
87,928;5,27518;25213,64272;1,27463;0,04386;315,170534;4,3861;1,45341;0,94495;-0,09418
88,028;5,28107;25214,74957;1,27491;0,04396;315,1843696;4,39594;1,45667;0,95354;-0,09504
88,128;5,28728;25217,23866;1,27467;0,04402;315,2154833;4,40243;1,45882;0,9458;-0,09427
88,228;5,29317;25217,90206;1,27478;0,04412;315,2237758;4,41159;1,46186;0,94209;-0,0939
88,328;5,29917;25224,18559;1,27478;0,04423;315,3023199;4,42306;1,46566;0,94489;-0,09418
88,428;5,30528;25226,02916;1,27464;0,04428;315,3253645;4,42825;1,46738;0,93876;-0,09357
88,528;5,31101;25227,09668;1,27485;0,04435;315,3387085;4,43526;1,4697;0,9279;-0,09249
88,628;5,31728;25230,80885;1,27457;0,04448;315,3851106;4,44765;1,47381;0,93009;-0,0927
88,728;5,32323;25229,9577;1,27469;0,04452;315,3744713;4,45227;1,47534;0,93445;-0,09314
88,828;5,32928;25234,5854;1,27461;0,04464;315,4323175;4,4637;1,47913;0,94037;-0,09373
88,928;5,33518;25236,55772;1,27469;0,04473;315,4569715;4,47263;1,48208;0,92949;-0,09264
89,028;5,34107;25239,56895;1,27456;0,04484;315,4946119;4,48365;1,48574;0,92498;-0,0922
89,128;5,34718;25241,31954;1,27479;0,04491;315,5164943;4,49107;1,48819;0,92218;-0,09192
89,228;5,35312;25242,26546;1,2746;0,04502;315,5283183;4,50213;1,49186;0,91137;-0,09084
89,328;5,35939;25246,59634;1,2747;0,0451;315,5824543;4,50989;1,49443;0,91633;-0,09133
89,428;5,36523;25246,27626;1,27473;0,0452;315,5784533;4,51971;1,49768;0,90881;-0,09058
89,528;5,37118;25250,96655;1,27467;0,04529;315,6370819;4,52915;1,50081;0,90976;-0,09068
89,628;5,37723;25252,29871;1,27463;0,04538;315,6537339;4,53771;1,50365;0,90622;-0,09032
89,728;5,38301;25252,406;1,2748;0,04549;315,655075;4,5493;1,50749;0,90969;-0,09067
89,828;5,38923;25256,55091;1,27456;0,04559;315,7068864;4,55865;1,51059;0,91865;-0,09156
89,928;5,39523;25257,19106;1,27469;0,04566;315,7148883;4,56566;1,51291;0,91754;-0,09145
90,028;5,40123;25261,83844;1,2749;0,04576;315,7729805;4,57556;1,51619;0,9193;-0,09163
90,128;5,40723;25262,96496;1,27456;0,04584;315,787062;4,58422;1,51906;0,94905;-0,09459
90,228;5,41318;25266,49833;1,27486;0,0459;315,8312291;4,59035;1,52109;0,97302;-0,09698
90,328;5,41918;25266,45899;1,27468;0,04604;315,8307374;4,60432;1,52572;0,98154;-0,09783
90,428;5,42518;25267,6034;1,27492;0,04609;315,8450425;4,6092;1,52734;0,9852;-0,0982
90,528;5,43134;25272,67992;1,27469;0,04619;315,908499;4,61851;1,53042;0,98119;-0,0978
90,628;5,43723;25273,04471;1,275;0,04626;315,9130589;4,62615;1,53296;0,9961;-0,09928
90,728;5,44307;25277,30942;1,27465;0,04637;315,9663678;4,63722;1,53662;0,99971;-0,09964
90,828;5,44923;25278,84901;1,27508;0,04646;315,9856126;4,64601;1,53953;0,99767;-0,09944
