Repository: subasivachandran/Fracture-modelling-for-tensile-test-of-Alu-6082

File: Data_Alu 6082 für NiGü/6082Alu_Zugprüfung.is_tens_RawData.csv/Specimen_RawData_1.csv (part 3 of 4)
Bemerkungen;""
Zeit;Traversenweg;Last;Dehnung 1;Zugdehnung;Zugspannung;Axiale Dehnung (Video);Zugverformung;Transversale Dehnung (Video);Transversale Verformung 1
(sec);(mm);(N);(%);(mm/mm);(MPa);(%);(mm);(%);(mm)
90,14800;5,40873;25755,21827;0,09221;0,04787;322,34316;4,78674;1,37570;1,07444;-0,11236
90,24800;5,41494;25757,22992;0,09309;0,04792;322,36833;4,79185;1,37716;1,08151;-0,11310
90,34800;5,42073;25757,08687;0,09246;0,04801;322,36654;4,80062;1,37968;1,08193;-0,11314
90,44800;5,42694;25761,70743;0,09276;0,04811;322,42437;4,81068;1,38257;1,08135;-0,11308
90,54800;5,43289;25760,78117;0,09297;0,04818;322,41278;4,81779;1,38462;1,08308;-0,11326
90,64800;5,43889;25767,78710;0,09291;0,04826;322,50046;4,82640;1,38709;1,09380;-0,11438
90,74800;5,44484;25767,43484;0,09205;0,04837;322,49606;4,83653;1,39000;1,09039;-0,11402
90,84800;5,45068;25770,88237;0,09294;0,04847;322,53920;4,84651;1,39287;1,09715;-0,11473
90,94800;5,45700;25774,24407;0,09252;0,04855;322,58128;4,85471;1,39523;1,09485;-0,11449
91,04800;5,46278;25772,25208;0,09297;0,04863;322,55635;4,86251;1,39747;1,10587;-0,11564
91,14800;5,46900;25780,45249;0,09270;0,04870;322,65898;4,86976;1,39955;1,11068;-0,11615
91,24800;5,47494;25778,82707;0,09263;0,04881;322,63864;4,88109;1,40281;1,11501;-0,11660
91,34800;5,48073;25782,80032;0,09208;0,04890;322,68836;4,88998;1,40537;1,10695;-0,11576
91,44800;5,48689;25784,77979;0,09283;0,04896;322,71314;4,89597;1,40709;1,11995;-0,11712
91,54800;5,49268;25783,86068;0,09259;0,04901;322,70164;4,90129;1,40861;1,11573;-0,11667
91,64800;5,49889;25789,41107;0,09254;0,04915;322,77110;4,91471;1,41247;1,11910;-0,11703
91,74800;5,50489;25790,86661;0,09232;0,04921;322,78932;4,92075;1,41421;1,12572;-0,11772
91,84800;5,51089;25796,37766;0,09299;0,04931;322,85829;4,93142;1,41727;1,12712;-0,11786
91,94800;5,51689;25794,95966;0,09217;0,04939;322,84055;4,93945;1,41958;1,12823;-0,11798
92,04800;5,52267;25797,47021;0,09309;0,04946;322,87197;4,94593;1,42145;1,12669;-0,11782
92,14800;5,52900;25800,57979;0,09250;0,04957;322,91089;4,95683;1,42458;1,12748;-0,11790
92,24800;5,53478;25799,03305;0,09251;0,04967;322,89153;4,96717;1,42755;1,13519;-0,11871
92,34800;5,54089;25806,48780;0,09306;0,04976;322,98483;4,97556;1,42996;1,13245;-0,11842
92,44800;5,54694;25807,69479;0,09210;0,04985;322,99993;4,98537;1,43278;1,13937;-0,11915
92,54800;5,55273;25810,40919;0,09224;0,04992;323,03391;4,99163;1,43458;1,13684;-0,11888
92,64800;5,55894;25813,59386;0,09252;0,05004;323,07377;5,00377;1,43807;1,14919;-0,12017
92,74800;5,56489;25812,67655;0,09216;0,05010;323,06228;5,00981;1,43980;1,14220;-0,11944
92,84800;5,57094;25817,20591;0,09259;0,05015;323,11897;5,01486;1,44125;1,14073;-0,11929
92,94800;5,57689;25818,41469;0,09220;0,05025;323,13410;5,02542;1,44429;1,14654;-0,11990
93,04800;5,58278;25821,96772;0,09262;0,05035;323,17857;5,03463;1,44694;1,14725;-0,11997
93,14800;5,58884;25823,49658;0,09203;0,05041;323,19770;5,04072;1,44869;1,14638;-0,11988
93,24800;5,59473;25823,83454;0,09279;0,05050;323,20193;5,05010;1,45138;1,13893;-0,11910
93,34800;5,60105;25829,40102;0,09236;0,05062;323,27160;5,06208;1,45483;1,14589;-0,11983
93,44800;5,60684;25828,36211;0,09207;0,05068;323,25860;5,06775;1,45646;1,13875;-0,11908
93,54800;5,61278;25834,73861;0,09219;0,05077;323,33841;5,07715;1,45916;1,13259;-0,11844
93,64800;5,61894;25835,90627;0,09253;0,05085;323,35302;5,08450;1,46127;1,12859;-0,11802
93,74800;5,62462;25836,01713;0,09275;0,05094;323,35441;5,09376;1,46393;1,13204;-0,11838
93,84800;5,63094;25840,94882;0,09231;0,05104;323,41613;5,10402;1,46688;1,14298;-0,11952
93,94800;5,63689;25839,63454;0,09203;0,05111;323,39968;5,11062;1,46878;1,15119;-0,12038
94,04800;5,64289;25845,57116;0,09231;0,05118;323,47398;5,11824;1,47097;1,14269;-0,11949
94,14800;5,64889;25845,92879;0,09217;0,05128;323,47846;5,12794;1,47375;1,14971;-0,12023
94,24800;5,65473;25848,72901;0,09185;0,05136;323,51350;5,13609;1,47610;1,16744;-0,12208
94,34800;5,66089;25850,36159;0,09241;0,05140;323,53394;5,14040;1,47734;1,20950;-0,12648
94,44800;5,66678;25849,78223;0,09205;0,05149;323,52669;5,14901;1,47981;1,19706;-0,12518
94,54800;5,67300;25856,99022;0,09221;0,05157;323,61690;5,15674;1,48203;1,20572;-0,12608
94,64800;5,67884;25855,87978;0,09181;0,05164;323,60300;5,16368;1,48403;1,20947;-0,12648
94,74800;5,68473;25861,71806;0,09187;0,05170;323,67607;5,16992;1,48582;1,21396;-0,12695
94,84800;5,69105;25863,31129;0,09270;0,05181;323,69601;5,18073;1,48893;1,21293;-0,12684
94,94800;5,69667;25860,87048;0,09260;0,05188;323,66546;5,18850;1,49116;1,20813;-0,12634
95,04800;5,70300;25866,59968;0,09178;0,05200;323,73717;5,19995;1,49445;1,21226;-0,12677
95,14800;5,70884;25865,54646;0,09181;0,05205;323,72399;5,20506;1,49592;1,21970;-0,12755
95,24800;5,71478;25870,99850;0,09172;0,05214;323,79222;5,21406;1,49850;1,22309;-0,12790
95,34800;5,72084;25872,80452;0,09205;0,05224;323,81483;5,22416;1,50141;1,21805;-0,12737
95,44800;5,72673;25875,17560;0,09242;0,05231;323,84450;5,23075;1,50330;1,21307;-0,12685
95,54800;5,73300;25877,68972;0,09267;0,05244;323,87597;5,24448;1,50725;1,21847;-0,12742
95,64800;5,73884;25876,85466;0,09265;0,05251;323,86552;5,25073;1,50904;1,21781;-0,12735
95,74800;5,74500;25883,60667;0,09167;0,05260;323,95002;5,25983;1,51166;1,22201;-0,12779
95,84800;5,75089;25881,53422;0,09242;0,05268;323,92408;5,26770;1,51392;1,21990;-0,12757
95,94800;5,75667;25884,84406;0,09241;0,05276;323,96551;5,27593;1,51629;1,22174;-0,12776
96,04800;5,76289;25887,73191;0,09166;0,05284;324,00165;5,28379;1,51854;1,22077;-0,12766
96,14800;5,76878;25886,97910;0,09226;0,05294;323,99223;5,29427;1,52156;1,22233;-0,12782
96,24800;5,77500;25892,96937;0,09227;0,05301;324,06720;5,30142;1,52361;1,23397;-0,12904
96,34800;5,78094;25894,05298;0,09174;0,05312;324,08076;5,31178;1,52659;1,22582;-0,12819
96,44800;5,78678;25897,02666;0,09167;0,05319;324,11798;5,31883;1,52862;1,23162;-0,12879
96,54800;5,79284;25898,82374;0,09191;0,05328;324,14047;5,32818;1,53130;1,22985;-0,12861
96,64800;5,79878;25898,62704;0,09201;0,05336;324,13801;5,33591;1,53353;1,23898;-0,12956
96,74800;5,80500;25903,52476;0,09257;0,05346;324,19931;5,34618;1,53648;1,20714;-0,12623
96,84800;5,81084;25901,69549;0,09163;0,05355;324,17641;5,35504;1,53902;1,20194;-0,12569
96,94800;5,81684;25908,61917;0,09227;0,05363;324,26307;5,36281;1,54126;1,21173;-0,12671
97,04800;5,82289;25909,09302;0,09205;0,05370;324,26900;5,37031;1,54341;1,21526;-0,12708
97,14800;5,82867;25910,04074;0,09270;0,05383;324,28086;5,38331;1,54715;1,21231;-0,12677
97,24800;5,83500;25914,68275;0,09245;0,05386;324,33896;5,38588;1,54789;1,21439;-0,12699
97,34800;5,84084;25911,69477;0,09185;0,05396;324,30156;5,39596;1,55078;1,21926;-0,12750
97,44800;5,84689;25919,73782;0,09189;0,05403;324,40223;5,40343;1,55293;1,22936;-0,12856
97,54800;5,85294;25920,20810;0,09168;0,05411;324,40811;5,41060;1,55499;1,23123;-0,12875
97,64800;5,85873;25922,28770;0,09254;0,05416;324,43414;5,41561;1,55643;1,23467;-0,12911
97,74800;5,86494;25925,08793;0,09246;0,05430;324,46919;5,42960;1,56045;1,23537;-0,12918
97,84800;5,87084;25924,08657;0,09228;0,05433;324,45665;5,43267;1,56133;1,24349;-0,13003
97,94800;5,87700;25929,94452;0,09250;0,05439;324,52997;5,43932;1,56325;1,23753;-0,12941
98,04800;5,88289;25928,32625;0,09187;0,05451;324,50972;5,45067;1,56651;1,23876;-0,12954
98,14800;5,88878;25933,71570;0,09235;0,05455;324,57717;5,45538;1,56786;1,24744;-0,13045
98,24800;5,89489;25934,45241;0,09193;0,05466;324,58639;5,46559;1,57079;1,25486;-0,13122
98,34800;5,90067;25934,11803;0,09250;0,05476;324,58220;5,47558;1,57367;1,25363;-0,13109
98,44800;5,90705;25941,34748;0,09207;0,05481;324,67268;5,48138;1,57533;1,25559;-0,13130
98,54800;5,91289;25937,89458;0,09196;0,05489;324,62947;5,48880;1,57746;1,25625;-0,13137
98,64800;5,91889;25943,96353;0,09236;0,05497;324,70543;5,49736;1,57992;1,26028;-0,13179
98,74800;5,92489;25943,63272;0,09230;0,05504;324,70129;5,50418;1,58188;1,26281;-0,13206
98,84800;5,93067;25944,43381;0,09223;0,05510;324,71131;5,50956;1,58343;1,25875;-0,13163
98,94800;5,93689;25947,48795;0,09257;0,05521;324,74954;5,52076;1,58665;1,25906;-0,13166
99,04800;5,94278;25946,67077;0,09237;0,05526;324,73931;5,52630;1,58824;1,26009;-0,13177
99,14800;5,94900;25953,55511;0,09214;0,05532;324,82547;5,53190;1,58985;1,27753;-0,13359
99,24800;5,95484;25952,97575;0,09160;0,05540;324,81822;5,53995;1,59217;1,26928;-0,13273
99,34800;5,96073;25956,63965;0,09226;0,05550;324,86408;5,55009;1,59508;1,27656;-0,13349
99,44800;5,96689;25958,17029;0,09153;0,05558;324,88323;5,55813;1,59739;1,27673;-0,13351
99,54800;5,97278;25957,45683;0,09166;0,05565;324,87430;5,56476;1,59930;1,26983;-0,13279
99,64800;5,97900;25963,45425;0,09232;0,05570;324,94936;5,57005;1,60082;1,27786;-0,13363
99,74800;5,98489;25962,70144;0,09203;0,05583;324,93994;5,58270;1,60445;1,28164;-0,13402
99,84800;5,99078;25967,66531;0,09258;0,05589;325,00207;5,58887;1,60622;1,26805;-0,13260
99,94800;5,99683;25970,01314;0,09204;0,05598;325,03145;5,59832;1,60894;1,27168;-0,13298
100,04800;6,00278;25969,38372;0,09212;0,05610;325,02358;5,61008;1,61232;1,26293;-0,13207
100,14800;6,00900;25973,41418;0,09142;0,05618;325,07402;5,61765;1,61450;1,27768;-0,13361
100,24800;6,01494;25973,81830;0,09125;0,05626;325,07908;5,62554;1,61676;1,27931;-0,13378
100,34800;6,02084;25978,03116;0,09193;0,05635;325,13180;5,63535;1,61958;1,27558;-0,13339
100,44800;6,02684;25978,35124;0,09169;0,05642;325,13581;5,64250;1,62164;1,27750;-0,13359
100,54800;6,03262;25980,09288;0,09174;0,05647;325,15761;5,64743;1,62305;1,27686;-0,13352
100,64800;6,03894;25983,07908;0,09189;0,05662;325,19498;5,66234;1,62734;1,27897;-0,13374
100,74800;6,04484;25982,36382;0,09136;0,05673;325,18603;5,67261;1,63029;1,27757;-0,13360
100,84800;6,05089;25989,20882;0,09231;0,05681;325,27170;5,68069;1,63261;1,28788;-0,13468
100,94800;6,05700;25988,73317;0,09206;0,05687;325,26575;5,68741;1,63454;1,28590;-0,13447
101,04800;6,06273;25990,56065;0,09237;0,05699;325,28862;5,69879;1,63782;1,28981;-0,13488
101,14800;6,06889;25993,22140;0,09148;0,05706;325,32192;5,70625;1,63996;1,29978;-0,13592
101,24800;6,07473;25991,88745;0,09209;0,05719;325,30522;5,71851;1,64348;1,33301;-0,13940
101,34800;6,08100;25997,78473;0,09175;0,05724;325,37903;5,72367;1,64497;1,33653;-0,13976
101,44800;6,08689;25997,19107;0,09138;0,05733;325,37160;5,73282;1,64760;1,34574;-0,14073
101,54800;6,09278;26001,81162;0,09211;0,05741;325,42943;5,74123;1,65001;1,34102;-0,14023
101,64800;6,09894;26002,04229;0,09223;0,05751;325,43232;5,75067;1,65272;1,34451;-0,14060
101,74800;6,10462;26000,64576;0,09212;0,05757;325,41484;5,75682;1,65449;1,34984;-0,14116
101,84800;6,11105;26006,77907;0,09151;0,05765;325,49160;5,76521;1,65690;1,34412;-0,14056
101,94800;6,11684;26004,55463;0,09169;0,05769;325,46376;5,76945;1,65812;1,34709;-0,14087
102,04800;6,12278;26011,70540;0,09207;0,05778;325,55326;5,77782;1,66053;1,35096;-0,14127
102,14800;6,12894;26011,58202;0,09177;0,05787;325,55171;5,78714;1,66321;1,35153;-0,14133
102,24800;6,13467;26012,48682;0,09185;0,05795;325,56304;5,79458;1,66534;1,36071;-0,14229
102,34800;6,14094;26016,06846;0,09207;0,05801;325,60787;5,80072;1,66711;1,35778;-0,14199
102,44800;6,14689;26014,60934;0,09233;0,05810;325,58960;5,81041;1,66990;1,36566;-0,14281
102,54800;6,15300;26020,41900;0,09159;0,05819;325,66232;5,81858;1,67224;1,35791;-0,14200
102,64800;6,15884;26019,18519;0,09203;0,05829;325,64687;5,82872;1,67516;1,36187;-0,14241
102,74800;6,16473;26023,32652;0,09184;0,05834;325,69870;5,83427;1,67675;1,36680;-0,14293
102,84800;6,17089;26024,78743;0,09189;0,05843;325,71699;5,84262;1,67915;1,36336;-0,14257
102,94800;6,17673;26023,93806;0,09154;0,05850;325,70636;5,85018;1,68132;1,36650;-0,14290
103,04800;6,18305;26029,98555;0,09202;0,05861;325,78205;5,86059;1,68432;1,36345;-0,14258
103,14800;6,18889;26029,55103;0,09167;0,05867;325,77661;5,86736;1,68626;1,37671;-0,14397
103,24800;6,19473;26033,15413;0,09213;0,05877;325,82170;5,87737;1,68914;1,36716;-0,14297
103,34800;6,20089;26034,42192;0,09162;0,05882;325,83757;5,88211;1,69050;1,37371;-0,14365
103,44800;6,20667;26033,98919;0,09143;0,05891;325,83216;5,89054;1,69292;1,36882;-0,14314
103,54800;6,21289;26037,28473;0,09190;0,05898;325,87340;5,89772;1,69499;1,36993;-0,14326
103,64800;6,21894;26039,49487;0,09252;0,05907;325,90106;5,90749;1,69779;1,35296;-0,14148
103,74800;6,22489;26043,17665;0,09162;0,05916;325,94714;5,91580;1,70018;1,34624;-0,14078
103,84800;6,23094;26044,16728;0,09170;0,05927;325,95954;5,92718;1,70345;1,35414;-0,14160
103,94800;6,23673;26045,13466;0,09214;0,05931;325,97165;5,93123;1,70462;1,35521;-0,14172
104,04800;6,24294;26047,19996;0,09177;0,05942;325,99750;5,94172;1,70763;1,36094;-0,14232
104,14800;6,24878;26045,66574;0,09231;0,05948;325,97829;5,94786;1,70940;1,36708;-0,14296
104,24800;6,25489;26052,62339;0,09176;0,05953;326,06537;5,95338;1,71098;1,36949;-0,14321
104,34800;6,26094;26052,84870;0,09154;0,05965;326,06819;5,96518;1,71437;1,37003;-0,14327
104,44800;6,26667;26055,51839;0,09129;0,05973;326,10161;5,97281;1,71657;1,37410;-0,14369
104,54800;6,27294;26058,41696;0,09150;0,05982;326,13788;5,98200;1,71921;1,37398;-0,14368
104,64800;6,27883;26055,72045;0,09221;0,05989;326,10414;5,98876;1,72115;1,37480;-0,14377
104,74800;6,28494;26060,75406;0,09159;0,05998;326,16713;5,99797;1,72380;1,38876;-0,14523
104,84800;6,29083;26059,71158;0,09155;0,06006;326,15409;6,00561;1,72599;1,38245;-0,14457
104,94800;6,29678;26063,61866;0,09186;0,06019;326,20299;6,01899;1,72984;1,38120;-0,14443
105,04800;6,30283;26064,48233;0,09186;0,06026;326,21380;6,02602;1,73186;1,39093;-0,14545
105,14800;6,30867;26065,31918;0,09149;0,06034;326,22427;6,03392;1,73413;1,38180;-0,14450
105,24800;6,31505;26069,47660;0,09149;0,06043;326,27630;6,04277;1,73667;1,38738;-0,14508
105,34801;6,32084;26066,22934;0,09160;0,06057;326,23566;6,05666;1,74067;1,40089;-0,14649
105,44801;6,32689;26074,18478;0,09178;0,06062;326,33523;6,06204;1,74221;1,40260;-0,14667
105,54801;6,33294;26073,31753;0,09189;0,06075;326,32437;6,07459;1,74582;1,40253;-0,14667
105,64801;6,33862;26073,84861;0,09196;0,06080;326,33102;6,07955;1,74724;1,40454;-0,14688
105,74801;6,34489;26078,35472;0,09132;0,06095;326,38742;6,09452;1,75155;1,39561;-0,14594
105,84801;6,35084;26076,51472;0,09195;0,06100;326,36439;6,09971;1,75304;1,39968;-0,14637
105,94801;6,35694;26083,06289;0,09194;0,06108;326,44634;6,10842;1,75554;1,40024;-0,14643
106,04801;6,36284;26082,41200;0,09184;0,06118;326,43820;6,11836;1,75840;1,39961;-0,14636
106,14801;6,36884;26085,22654;0,09161;0,06130;326,47342;6,12969;1,76165;1,39920;-0,14632
106,24801;6,37489;26084,76520;0,09176;0,06133;326,46765;6,13281;1,76255;1,39302;-0,14567
106,34801;6,38073;26084,86176;0,09192;0,06141;326,46886;6,14113;1,76494;1,40501;-0,14692
106,44801;6,38700;26089,40899;0,09210;0,06152;326,52577;6,15180;1,76801;1,41344;-0,14781
106,54801;6,39284;26087,79609;0,09151;0,06159;326,50558;6,15892;1,77005;1,40331;-0,14675
106,64801;6,39878;26094,58208;0,09245;0,06166;326,59051;6,16587;1,77205;1,41550;-0,14802
106,74801;6,40494;26095,39211;0,09136;0,06172;326,60065;6,17167;1,77372;1,42116;-0,14861
106,84801;6,41067;26094,52307;0,09220;0,06181;326,58978;6,18061;1,77629;1,41385;-0,14785
106,94801;6,41694;26098,33896;0,09163;0,06189;326,63753;6,18878;1,77864;1,41801;-0,14828
107,04801;6,42294;26097,60404;0,09173;0,06194;326,62834;6,19448;1,78028;1,42359;-0,14887
107,14801;6,42884;26102,09584;0,09178;0,06202;326,68455;6,20238;1,78255;1,42682;-0,14921
107,24801;6,43484;26103,45662;0,09182;0,06210;326,70158;6,21001;1,78474;1,41394;-0,14786
107,34801;6,44078;26105,57020;0,09209;0,06214;326,72804;6,21405;1,78590;1,41771;-0,14825
107,44801;6,44694;26107,00786;0,09129;0,06226;326,74603;6,22588;1,78930;1,41790;-0,14827
107,54801;6,45283;26105,45218;0,09165;0,06235;326,72656;6,23504;1,79193;1,42310;-0,14882
107,64801;6,45900;26111,89485;0,09151;0,06243;326,80719;6,24322;1,79428;1,42737;-0,14926
107,74801;6,46489;26110,20505;0,09150;0,06252;326,78605;6,25231;1,79690;1,42207;-0,14871
107,84801;6,47067;26113,93690;0,09204;0,06260;326,83275;6,26001;1,79911;1,43050;-0,14959
107,94801;6,47689;26116,49394;0,09197;0,06269;326,86476;6,26918;1,80174;1,43303;-0,14985
108,04801;6,48278;26114,33208;0,09174;0,06274;326,83770;6,27407;1,80315;1,43705;-0,15027
108,14801;6,48900;26120,46003;0,09153;0,06282;326,91439;6,28195;1,80541;1,48024;-0,15479
108,24801;6,49500;26119,37106;0,09177;0,06294;326,90076;6,29395;1,80886;1,48238;-0,15502
108,34801;6,50084;26122,93303;0,09127;0,06298;326,94534;6,29849;1,81017;1,47928;-0,15469
108,44801;6,50689;26123,20840;0,09199;0,06309;326,94879;6,30948;1,81332;1,48812;-0,15562
108,54801;6,51267;26123,59822;0,09182;0,06316;326,95367;6,31617;1,81525;1,48873;-0,15568
108,64801;6,51894;26126,82939;0,09124;0,06324;326,99411;6,32412;1,81753;1,49251;-0,15608
108,74801;6,52483;26125,66710;0,09169;0,06330;326,97956;6,33030;1,81931;1,49199;-0,15602
108,84801;6,53089;26132,68018;0,09162;0,06341;327,06734;6,34103;1,82239;1,49542;-0,15638
108,94801;6,53694;26131,04761;0,09178;0,06347;327,04690;6,34738;1,82422;1,50505;-0,15739
109,04801;6,54267;26132,31719;0,09146;0,06358;327,06279;6,35769;1,82718;1,49411;-0,15624
109,14801;6,54905;26135,77724;0,09136;0,06365;327,10610;6,36525;1,82935;1,50295;-0,15717
109,24801;6,55478;26131,62518;0,09215;0,06374;327,05413;6,37426;1,83194;1,50151;-0,15702
109,34801;6,56094;26138,37183;0,09189;0,06383;327,13857;6,38324;1,83452;1,50584;-0,15747
109,44801;6,56683;26138,19659;0,09195;0,06389;327,13638;6,38902;1,83619;1,50210;-0,15708
109,54801;6,57273;26141,25788;0,09190;0,06400;327,17469;6,39972;1,83926;1,50871;-0,15777
109,64801;6,57894;26142,83502;0,09139;0,06411;327,19443;6,41148;1,84264;1,51254;-0,15817
109,74801;6,58478;26142,53461;0,09178;0,06420;327,19067;6,41984;1,84504;1,51127;-0,15804
109,84801;6,59105;26146,21997;0,09194;0,06427;327,23680;6,42736;1,84720;1,51558;-0,15849
109,94801;6,59683;26144,88065;0,09184;0,06436;327,22003;6,43644;1,84981;1,51358;-0,15828
110,04801;6,60283;26150,83158;0,09190;0,06448;327,29451;6,44783;1,85309;1,52025;-0,15898
110,14801;6,60883;26150,05016;0,09229;0,06457;327,28473;6,45680;1,85566;1,52125;-0,15908
110,24801;6,61467;26150,55442;0,09185;0,06466;327,29104;6,46631;1,85840;1,51781;-0,15872
110,34801;6,62100;26154,49369;0,09187;0,06474;327,34035;6,47401;1,86061;1,52406;-0,15937
110,44801;6,62689;26151,85261;0,09159;0,06484;327,30729;6,48363;1,86338;1,52479;-0,15945
110,54801;6,63289;26157,43876;0,09226;0,06497;327,37721;6,49695;1,86720;1,51143;-0,15805
110,64801;6,63889;26157,76420;0,09190;0,06502;327,38128;6,50219;1,86871;1,50156;-0,15702
110,74801;6,64473;26158,53131;0,09184;0,06511;327,39088;6,51106;1,87126;1,49952;-0,15681
110,84801;6,65078;26160,08162;0,09224;0,06520;327,41028;6,51952;1,87369;1,49740;-0,15659
110,94801;6,65684;26160,58588;0,09241;0,06529;327,41659;6,52888;1,87638;1,51128;-0,15804
111,04801;6,66294;26165,21537;0,09224;0,06537;327,47454;6,53703;1,87872;1,50681;-0,15757
111,14801;6,66889;26164,68966;0,09189;0,06544;327,46796;6,54438;1,88084;1,51933;-0,15888
111,24801;6,67478;26168,85424;0,09209;0,06551;327,52008;6,55143;1,88286;1,51346;-0,15827
111,34801;6,68089;26168,71119;0,09201;0,06559;327,51829;6,55873;1,88496;1,51203;-0,15812
111,44801;6,68673;26167,55605;0,09160;0,06568;327,50383;6,56802;1,88763;1,51627;-0,15856
111,54801;6,69300;26173,88070;0,09153;0,06576;327,58299;6,57562;1,88981;1,52738;-0,15972
111,64801;6,69889;26171,26465;0,09212;0,06586;327,55025;6,58608;1,89282;1,52519;-0,15949
111,74801;6,70478;26177,09041;0,09220;0,06592;327,62316;6,59206;1,89454;1,52683;-0,15966
111,84801;6,71094;26178,22051;0,09210;0,06602;327,63730;6,60155;1,89726;1,52480;-0,15945
111,94801;6,71673;26176,41628;0,09229;0,06609;327,61472;6,60933;1,89950;1,53169;-0,16017
112,04801;6,72300;26179,23975;0,09240;0,06620;327,65006;6,62009;1,90259;1,52789;-0,15977
112,14801;6,72889;26178,33138;0,09226;0,06625;327,63869;6,62471;1,90392;1,53013;-0,16001
112,24801;6,73489;26184,54516;0,09166;0,06636;327,71646;6,63564;1,90706;1,53246;-0,16025
112,34801;6,74083;26183,56168;0,09182;0,06645;327,70415;6,64493;1,90973;1,53626;-0,16065
112,44801;6,74662;26185,88626;0,09197;0,06654;327,73324;6,65410;1,91237;1,54476;-0,16154
112,54801;6,75300;26188,18402;0,09204;0,06660;327,76200;6,65989;1,91403;1,53824;-0,16086
112,64801;6,75883;26185,46605;0,09232;0,06667;327,72799;6,66708;1,91610;1,53868;-0,16090
112,74801;6,76494;26193,07458;0,09196;0,06677;327,82321;6,67694;1,91893;1,53807;-0,16084
112,84801;6,77094;26190,02223;0,09152;0,06687;327,78501;6,68675;1,92175;1,56194;-0,16334
112,94801;6,77673;26193,02094;0,09211;0,06693;327,82254;6,69259;1,92343;1,56160;-0,16330
113,04801;6,78289;26194,22078;0,09230;0,06700;327,83756;6,70042;1,92568;1,56054;-0,16319
113,14801;6,78878;26193,06743;0,09217;0,06711;327,82312;6,71132;1,92881;1,55982;-0,16311
113,24801;6,79500;26197,38042;0,09225;0,06718;327,87710;6,71842;1,93085;1,55574;-0,16269
113,34801;6,80083;26196,99776;0,09164;0,06726;327,87231;6,72551;1,93289;1,56032;-0,16317
113,44801;6,80689;26202,28529;0,09195;0,06739;327,93849;6,73920;1,93683;1,56288;-0,16343
113,54801;6,81294;26200,70815;0,09173;0,06743;327,91875;6,74330;1,93800;1,56223;-0,16337
113,64801;6,81867;26201,68447;0,09216;0,06753;327,93097;6,75268;1,94070;1,55845;-0,16297
113,74801;6,82494;26204,28085;0,09255;0,06763;327,96346;6,76288;1,94363;1,56942;-0,16412
113,84801;6,83083;26202,74305;0,09222;0,06774;327,94422;6,77352;1,94669;1,56893;-0,16407
113,94801;6,83683;26208,08065;0,09220;0,06780;328,01102;6,77995;1,94854;1,57427;-0,16463
114,04801;6,84289;26208,52590;0,09223;0,06790;328,01659;6,79050;1,95157;1,56079;-0,16322
114,14801;6,84873;26210,64126;0,09221;0,06799;328,04307;6,79926;1,95409;1,56238;-0,16338
114,24801;6,85489;26212,75306;0,09209;0,06810;328,06950;6,80952;1,95703;1,56963;-0,16414
114,34801;6,86089;26211,51567;0,09202;0,06814;328,05401;6,81438;1,95843;1,56057;-0,16319
114,44801;6,86694;26215,61587;0,09211;0,06826;328,10533;6,82648;1,96191;1,56553;-0,16371
114,54801;6,87283;26215,35659;0,09229;0,06837;328,10208;6,83665;1,96483;1,57721;-0,16493
114,64801;6,87867;26217,79025;0,09237;0,06844;328,13254;6,84382;1,96689;1,57369;-0,16456
114,74801;6,88483;26219,29944;0,09231;0,06853;328,15143;6,85270;1,96945;1,58237;-0,16547
114,84801;6,89073;26218,93466;0,09233;0,06861;328,14687;6,86073;1,97175;1,57144;-0,16433
114,94801;6,89705;26223,00088;0,09239;0,06873;328,19776;6,87286;1,97524;1,57781;-0,16499
115,04801;6,90294;26221,34149;0,09208;0,06882;328,17699;6,88215;1,97791;1,58953;-0,16622
115,14801;6,90878;26226,06933;0,09238;0,06887;328,23616;6,88734;1,97940;1,60109;-0,16743
115,24801;6,91494;26226,75955;0,09231;0,06896;328,24480;6,89636;1,98199;1,63579;-0,17106
115,34801;6,92067;26226,00496;0,09199;0,06905;328,23536;6,90490;1,98445;1,63523;-0,17100
115,44801;6,92694;26229,96032;0,09220;0,06913;328,28486;6,91333;1,98687;1,63555;-0,17103
115,54801;6,93284;26227,49805;0,09272;0,06919;328,25404;6,91913;1,98854;1,63376;-0,17085
115,64801;6,93889;26233,36494;0,09236;0,06929;328,32747;6,92864;1,99127;1,64341;-0,17186
115,74801;6,94489;26232,65326;0,09222;0,06937;328,31856;6,93675;1,99360;1,64367;-0,17188
115,84801;6,95073;26235,01897;0,09208;0,06946;328,34817;6,94633;1,99635;1,64508;-0,17203
115,94801;6,95700;26236,43339;0,09190;0,06953;328,36587;6,95282;1,99822;1,64792;-0,17233
116,04801;6,96273;26233,02698;0,09259;0,06964;328,32324;6,96384;2,00139;1,64949;-0,17249
116,14801;6,96894;26240,09907;0,09230;0,06967;328,41175;6,96688;2,00226;1,65908;-0,17349
116,24801;6,97489;26238,18934;0,09217;0,06977;328,38785;6,97740;2,00528;1,64659;-0,17219
116,34801;6,98073;26241,45448;0,09212;0,06981;328,42872;6,98138;2,00643;1,65941;-0,17353
116,44801;6,98694;26242,89393;0,09217;0,06993;328,44673;6,99329;2,00985;1,65682;-0,17326
116,54801;6,99278;26241,34541;0,09237;0,06998;328,42735;6,99768;2,01111;1,66278;-0,17388
116,64801;6,99894;26245,41879;0,09249;0,07008;328,47833;7,00761;2,01397;1,65979;-0,17357
116,74801;7,00484;26244,45140;0,09244;0,07016;328,46623;7,01648;2,01651;1,66370;-0,17398
116,84801;7,01084;26248,42286;0,09237;0,07024;328,51593;7,02432;2,01877;1,67011;-0,17465
116,94801;7,01684;26246,75632;0,09236;0,07032;328,49507;7,03225;2,02105;1,66260;-0,17386
117,04801;7,02273;26248,93785;0,09210;0,07041;328,52238;7,04093;2,02354;1,66687;-0,17431
117,14801;7,02900;26251,18017;0,09247;0,07050;328,55044;7,04979;2,02609;1,66759;-0,17438
117,24801;7,03483;26248,54803;0,09232;0,07059;328,51750;7,05924;2,02880;1,67025;-0,17466
117,34801;7,04094;26255,38766;0,09219;0,07066;328,60310;7,06559;2,03063;1,67595;-0,17526
117,44801;7,04689;26253,81947;0,09227;0,07075;328,58347;7,07520;2,03339;1,67047;-0,17468
117,54801;7,05267;26255,36978;0,09220;0,07083;328,60288;7,08289;2,03560;1,66266;-0,17387
117,64801;7,05883;26257,07746;0,09209;0,07093;328,62425;7,09284;2,03846;1,64546;-0,17207
117,74801;7,06483;26255,88834;0,09243;0,07098;328,60937;7,09804;2,03995;1,65255;-0,17281
117,84801;7,07100;26260,22637;0,09216;0,07108;328,66366;7,10750;2,04267;1,65597;-0,17317
117,94801;7,07689;26260,88619;0,09240;0,07114;328,67192;7,11439;2,04465;1,65320;-0,17288
118,04801;7,08283;26263,71861;0,09206;0,07124;328,70737;7,12423;2,04748;1,65472;-0,17304
118,14801;7,08889;26264,58406;0,09223;0,07128;328,71820;7,12812;2,04860;1,66852;-0,17448
118,24801;7,09467;26263,00514;0,09253;0,07141;328,69844;7,14073;2,05222;1,64952;-0,17249
118,34801;7,10100;26267,18044;0,09243;0,07151;328,75069;7,15074;2,05510;1,65937;-0,17352
118,44801;7,10683;26265,08296;0,09236;0,07157;328,72444;7,15710;2,05693;1,65792;-0,17337
118,54801;7,11278;26271,12865;0,09263;0,07167;328,80011;7,16713;2,05981;1,66126;-0,17372
118,64801;7,11900;26272,05491;0,09234;0,07177;328,81170;7,17747;2,06278;1,65572;-0,17314
118,74801;7,12467;26270,13087;0,09269;0,07183;328,78762;7,18336;2,06447;1,66676;-0,17430
118,84801;7,13094;26274,08266;0,09248;0,07194;328,83708;7,19417;2,06758;1,67174;-0,17482
118,94801;7,13689;26271,44694;0,09262;0,07203;328,80409;7,20268;2,07003;1,66506;-0,17412
119,04801;7,14289;26275,99061;0,09249;0,07213;328,86096;7,21273;2,07292;1,66876;-0,17451
119,14801;7,14883;26275,56145;0,09236;0,07221;328,85559;7,22132;2,07538;1,67639;-0,17530
119,24801;7,15473;26277,61781;0,09235;0,07229;328,88132;7,22912;2,07763;1,68194;-0,17588
119,34801;7,16094;26279,60086;0,09239;0,07237;328,90614;7,23729;2,07997;1,69171;-0,17691
119,44801;7,16678;26277,76265;0,09254;0,07245;328,88314;7,24530;2,08228;1,69681;-0,17744
119,54801;7,17300;26283,59199;0,09217;0,07256;328,95609;7,25604;2,08536;1,69743;-0,17750
119,64801;7,17889;26280,56645;0,09252;0,07266;328,91823;7,26582;2,08818;1,69274;-0,17701
119,74801;7,18473;26285,10654;0,09260;0,07270;328,97505;7,27047;2,08951;1,69893;-0,17766
119,84801;7,19094;26285,42483;0,09219;0,07279;328,97903;7,27878;2,09190;1,70296;-0,17808
119,94801;7,19673;26283,58662;0,09241;0,07286;328,95603;7,28590;2,09395;1,70678;-0,17848
120,04801;7,20300;26288,90812;0,09266;0,07296;329,02263;7,29563;2,09674;1,71045;-0,17887
120,14801;7,20894;26286,79276;0,09276;0,07302;328,99615;7,30214;2,09861;1,70313;-0,17810
120,24801;7,21483;26290,56394;0,09244;0,07310;329,04335;7,30965;2,10077;1,70545;-0,17834
120,34801;7,22089;26289,82186;0,09279;0,07322;329,03407;7,32157;2,10420;1,69505;-0,17725
120,44801;7,22667;26291,14509;0,09250;0,07327;329,05063;7,32743;2,10588;1,70647;-0,17845
120,54801;7,23289;26292,18936;0,09267;0,07337;329,06370;7,33742;2,10875;1,71132;-0,17896
120,64801;7,23878;26291,19337;0,09242;0,07347;329,05123;7,34654;2,11137;1,71421;-0,17926
120,74801;7,24500;26297,86134;0,09288;0,07350;329,13469;7,35049;2,11251;1,70686;-0,17849
120,84801;7,25089;26295,17913;0,09230;0,07362;329,10112;7,36169;2,11573;1,71043;-0,17886
120,94801;7,25673;26298,15817;0,09263;0,07370;329,13840;7,37027;2,11819;1,71258;-0,17909
121,04801;7,26294;26298,82514;0,09270;0,07381;329,14675;7,38078;2,12121;1,71426;-0,17926
121,14801;7,26878;26296,79203;0,09249;0,07388;329,12130;7,38815;2,12333;1,71331;-0,17916
121,24801;7,27494;26302,24228;0,09244;0,07401;329,18952;7,40055;2,12689;1,70606;-0,17841
121,34801;7,28089;26301,50020;0,09270;0,07405;329,18023;7,40513;2,12821;1,71882;-0,17974
121,44801;7,28678;26304,15022;0,09263;0,07418;329,21339;7,41781;2,13186;1,71181;-0,17901
121,54801;7,29283;26305,71663;0,09281;0,07424;329,23300;7,42400;2,13364;1,72353;-0,18023
121,64801;7,29878;26304,72422;0,09304;0,07433;329,22058;7,43256;2,13610;1,72917;-0,18082
121,74801;7,30500;26307,29198;0,09258;0,07444;329,25272;7,44387;2,13935;1,72924;-0,18083
121,84801;7,31083;26304,65090;0,09242;0,07450;329,21966;7,44972;2,14103;1,72796;-0,18070
121,94801;7,31683;26310,38189;0,09315;0,07458;329,29139;7,45794;2,14339;1,73673;-0,18161
122,04801;7,32283;26309,76856;0,09262;0,07471;329,28371;7,47060;2,14703;1,74574;-0,18256
122,14801;7,32862;26310,22990;0,09298;0,07478;329,28949;7,47807;2,14918;1,78332;-0,18649
122,24801;7,33500;26314,92555;0,09268;0,07487;329,34825;7,48679;2,15168;1,78214;-0,18636
122,34801;7,34089;26311,17225;0,09274;0,07491;329,30128;7,49136;2,15299;1,78455;-0,18661
122,44801;7,34694;26316,76197;0,09278;0,07504;329,37124;7,50449;2,15677;1,78508;-0,18667
122,54801;7,35294;26315,83571;0,09252;0,07512;329,35965;7,51207;2,15895;1,79609;-0,18782
122,64801;7,35873;26316,31136;0,09306;0,07525;329,36560;7,52475;2,16259;1,78619;-0,18679
122,74801;7,36489;26317,68823;0,09290;0,07533;329,38283;7,53327;2,16504;1,79640;-0,18785
122,84801;7,37078;26315,51385;0,09270;0,07542;329,35562;7,54223;2,16761;1,79467;-0,18767
122,94801;7,37694;26320,88900;0,09287;0,07555;329,42289;7,55455;2,17115;1,79369;-0,18757
123,04801;7,38289;26319,36193;0,09273;0,07561;329,40378;7,56062;2,17290;1,80007;-0,18824
123,14801;7,38878;26323,85552;0,09274;0,07571;329,46002;7,57147;2,17602;1,80632;-0,18889
123,24801;7,39494;26323,88055;0,09251;0,07580;329,46033;7,58040;2,17858;1,79741;-0,18796
123,34801;7,40067;26321,10357;0,09294;0,07590;329,42558;7,58999;2,18134;1,80265;-0,18851
123,44801;7,40700;26327,26729;0,09279;0,07598;329,50272;7,59816;2,18369;1,81182;-0,18947
123,54801;7,41283;26322,92032;0,09315;0,07607;329,44831;7,60653;2,18609;1,81053;-0,18933
123,64801;7,41883;26328,66025;0,09323;0,07618;329,52015;7,61760;2,18928;1,81326;-0,18962
123,74801;7,42489;26328,84979;0,09289;0,07624;329,52253;7,62380;2,19106;1,81712;-0,19002
123,84801;7,43073;26328,65131;0,09321;0,07636;329,52004;7,63563;2,19446;1,81404;-0,18970
123,94801;7,43699;26331,13682;0,09311;0,07645;329,55115;7,64464;2,19705;1,81478;-0,18977
124,04801;7,44283;26328,41885;0,09281;0,07655;329,51713;7,65468;2,19993;1,81842;-0,19016
124,14801;7,44894;26332,03447;0,09284;0,07663;329,56238;7,66262;2,20221;1,80933;-0,18921
124,24801;7,45478;26331,11715;0,09279;0,07671;329,55090;7,67101;2,20462;1,81404;-0,18970
124,34801;7,46067;26334,92410;0,09285;0,07681;329,59855;7,68091;2,20747;1,81391;-0,18968
124,44801;7,46689;26335,97195;0,09279;0,07690;329,61166;7,68990;2,21005;1,81654;-0,18996
124,54801;7,47278;26334,11050;0,09272;0,07698;329,58837;7,69824;2,21245;1,81649;-0,18995
124,64801;7,47900;26339,39624;0,09306;0,07709;329,65452;7,70869;2,21545;1,78339;-0,18649
124,74801;7,48489;26336,70866;0,09286;0,07717;329,62088;7,71720;2,21790;1,78752;-0,18693
124,84801;7,49073;26340,26885;0,09283;0,07726;329,66544;7,72629;2,22051;1,78536;-0,18670
124,94801;7,49683;26341,08961;0,09278;0,07731;329,67571;7,73133;2,22196;1,78102;-0,18624
125,04801;7,50273;26339,72526;0,09289;0,07740;329,65864;7,74015;2,22449;1,79825;-0,18805
125,14801;7,50894;26343,13345;0,09304;0,07756;329,70129;7,75560;2,22894;1,79115;-0,18730
125,24801;7,51489;26343,08517;0,09308;0,07761;329,70069;7,76064;2,23038;1,79672;-0,18789
125,34801;7,52083;26346,78125;0,09294;0,07769;329,74695;7,76947;2,23292;1,80604;-0,18886
125,44801;7,52689;26345,89255;0,09300;0,07779;329,73583;7,77881;2,23561;1,81071;-0,18935
125,54801;7,53267;26346,32528;0,09290;0,07782;329,74124;7,78200;2,23652;1,81704;-0,19001
125,64801;7,53900;26347,93818;0,09295;0,07792;329,76143;7,79159;2,23928;1,82259;-0,19059
125,74801;7,54483;26345,77453;0,09294;0,07802;329,73435;7,80203;2,24228;1,82773;-0,19113
125,84801;7,55083;26351,49479;0,09305;0,07809;329,80594;7,80937;2,24439;1,82643;-0,19099
125,94801;7,55694;26350,79205;0,09319;0,07819;329,79715;7,81880;2,24710;1,82779;-0,19114
126,04801;7,56273;26351,48942;0,09300;0,07826;329,80588;7,82579;2,24911;1,83004;-0,19137
126,14801;7,56889;26353,78897;0,09290;0,07834;329,83466;7,83438;2,25158;1,83161;-0,19153
126,24801;7,57478;26351,27842;0,09276;0,07842;329,80323;7,84244;2,25389;1,84152;-0,19257
126,34801;7,58100;26355,71122;0,09290;0,07854;329,85871;7,85393;2,25720;1,83654;-0,19205
126,44801;7,58683;26354,10368;0,09301;0,07860;329,83859;7,85965;2,25884;1,83706;-0,19211
126,54801;7,59273;26357,54585;0,09297;0,07868;329,88168;7,86809;2,26127;1,84778;-0,19323
126,64801;7,59889;26357,92136;0,09294;0,07880;329,88637;7,87971;2,26460;1,84424;-0,19286
126,74801;7,60473;26357,51545;0,09299;0,07886;329,88129;7,88601;2,26641;1,84378;-0,19281
126,84801;7,61105;26361,12213;0,09286;0,07898;329,92643;7,89802;2,26987;1,85139;-0,19360
126,94801;7,61689;26357,07378;0,09319;0,07906;329,87577;7,90600;2,27216;1,85450;-0,19393
127,04801;7,62283;26362,72073;0,09317;0,07915;329,94644;7,91489;2,27471;1,84736;-0,19318
127,14801;7,62889;26361,09710;0,09297;0,07925;329,92612;7,92499;2,27762;1,85748;-0,19424
127,24801;7,63462;26361,68003;0,09308;0,07929;329,93342;7,92940;2,27889;1,84599;-0,19304
127,34801;7,64089;26363,81149;0,09335;0,07940;329,96009;7,94018;2,28198;1,85177;-0,19364
127,44801;7,64689;26362,71715;0,09299;0,07948;329,94640;7,94784;2,28419;1,85839;-0,19434
127,54801;7,65300;26367,18392;0,09316;0,07960;330,00230;7,96006;2,28770;1,85440;-0,19392
127,64801;7,65878;26364,39264;0,09314;0,07968;329,96737;7,96766;2,28988;1,85581;-0,19407
127,74801;7,66473;26367,62917;0,09319;0,07973;330,00787;7,97341;2,29153;1,85979;-0,19448
127,84801;7,67094;26367,60950;0,09311;0,07983;330,00763;7,98336;2,29439;1,85755;-0,19425
127,94801;7,67673;26366,01985;0,09342;0,07989;329,98773;7,98945;2,29614;1,86543;-0,19507
128,04801;7,68294;26369,66765;0,09303;0,07997;330,03339;7,99731;2,29840;1,86141;-0,19465
128,14801;7,68889;26369,04180;0,09303;0,08007;330,02555;8,00675;2,30112;1,86513;-0,19504
128,24801;7,69473;26372,66457;0,09318;0,08018;330,07090;8,01790;2,30432;1,85928;-0,19443
128,34801;7,70083;26372,97750;0,09306;0,08024;330,07481;8,02372;2,30599;1,86435;-0,19496
128,44801;7,70678;26372,34807;0,09298;0,08034;330,06693;8,03437;2,30905;1,86795;-0,19534
128,54801;7,71294;26373,67487;0,09281;0,08044;330,08354;8,04388;2,31178;1,87379;-0,19595
128,64801;7,71889;26373,92163;0,09307;0,08047;330,08663;8,04728;2,31276;1,87871;-0,19646
128,74801;7,72489;26377,64275;0,09318;0,08057;330,13320;8,05695;2,31554;1,87638;-0,19622
128,84801;7,73089;26377,43175;0,09317;0,08067;330,13056;8,06714;2,31847;1,87755;-0,19634
128,94801;7,73667;26378,11124;0,09311;0,08072;330,13906;8,07174;2,31979;1,89609;-0,19828
129,04801;7,74299;26380,29635;0,09347;0,08084;330,16641;8,08402;2,32332;1,90572;-0,19929
129,14801;7,74883;26377,62666;0,09312;0,08091;330,13300;8,09074;2,32525;1,92294;-0,20109
129,24801;7,75494;26382,12383;0,09324;0,08096;330,18928;8,09555;2,32664;1,93038;-0,20186
129,34801;7,76094;26380,85067;0,09335;0,08104;330,17335;8,10382;2,32901;1,93486;-0,20233
129,44801;7,76667;26382,65848;0,09321;0,08115;330,19598;8,11497;2,33222;1,93859;-0,20272
129,54801;7,77289;26384,02820;0,09320;0,08121;330,21312;8,12141;2,33407;1,93859;-0,20272
129,64801;7,77883;26381,88243;0,09336;0,08130;330,18626;8,13006;2,33655;1,93848;-0,20271
129,74801;7,78500;26385,81634;0,09318;0,08136;330,23550;8,13552;2,33812;1,95413;-0,20435
129,84801;7,79089;26383,71885;0,09344;0,08145;330,20925;8,14484;2,34080;1,94566;-0,20346
129,94801;7,79683;26386,84273;0,09342;0,08151;330,24834;8,15073;2,34249;1,95370;-0,20430
130,04801;7,80289;26386,49583;0,09321;0,08162;330,24400;8,16235;2,34583;1,94390;-0,20328
130,14801;7,80867;26385,90395;0,09326;0,08172;330,23660;8,17190;2,34858;1,94424;-0,20331
130,24801;7,81494;26388,79895;0,09312;0,08178;330,27283;8,17830;2,35042;1,94657;-0,20356
130,34801;7,82083;26386,50298;0,09305;0,08189;330,24409;8,18853;2,35336;1,94684;-0,20359
130,44801;7,82689;26393,46957;0,09330;0,08194;330,33128;8,19389;2,35490;1,94575;-0,20347
130,54801;7,83300;26391,42573;0,09313;0,08203;330,30570;8,20302;2,35752;1,95259;-0,20419
130,64801;7,83867;26391,44897;0,09338;0,08214;330,30599;8,21387;2,36064;1,94972;-0,20389
130,74801;7,84500;26394,20271;0,09336;0,08220;330,34046;8,22046;2,36253;1,94382;-0,20327
130,84801;7,85083;26390,32423;0,09299;0,08231;330,29192;8,23142;2,36568;1,94698;-0,20360
130,94801;7,85689;26395,25771;0,09337;0,08236;330,35366;8,23594;2,36698;1,95049;-0,20397
131,04801;7,86283;26394,27602;0,09318;0,08245;330,34138;8,24471;2,36950;1,94974;-0,20389
131,14801;7,86878;26397,31944;0,09342;0,08254;330,37947;8,25428;2,37226;1,95884;-0,20484
131,24801;7,87489;26396,28410;0,09342;0,08266;330,36651;8,26584;2,37558;1,96770;-0,20577
131,34801;7,88078;26395,41149;0,09326;0,08275;330,35559;8,27540;2,37833;1,95403;-0,20434
131,44801;7,88705;26399,62256;0,09323;0,08287;330,40829;8,28667;2,38156;1,96990;-0,20600
131,54801;7,89283;26396,30914;0,09299;0,08295;330,36682;8,29530;2,38404;1,95631;-0,20457
131,64801;7,89878;26401,83806;0,09332;0,08300;330,43602;8,29988;2,38536;1,96218;-0,20519
131,74801;7,90483;26399,86575;0,09312;0,08311;330,41134;8,31056;2,38843;1,94771;-0,20368
131,84801;7,91062;26399,22202;0,09343;0,08322;330,40328;8,32190;2,39169;1,95017;-0,20393
131,94801;7,91694;26402,66597;0,09323;0,08327;330,44638;8,32738;2,39326;1,94511;-0,20340
132,04801;7,92294;26401,37672;0,09309;0,08341;330,43025;8,34122;2,39724;1,94716;-0,20362
132,14801;7,92889;26405,38752;0,09331;0,08350;330,48044;8,34999;2,39976;1,95822;-0,20477
132,24801;7,93489;26405,70939;0,09304;0,08357;330,48447;8,35741;2,40189;1,95319;-0,20425
132,34801;7,94078;26405,47693;0,09296;0,08365;330,48156;8,36536;2,40418;1,96027;-0,20499
132,44801;7,94694;26407,44388;0,09333;0,08378;330,50618;8,37767;2,40772;1,96847;-0,20585
132,54801;7,95278;26405,07460;0,09310;0,08387;330,47653;8,38692;2,41038;1,97173;-0,20619
132,64801;7,95899;26410,30669;0,09321;0,08397;330,54201;8,39654;2,41314;1,96787;-0,20578
132,74801;7,96489;26408,40948;0,09351;0,08405;330,51827;8,40489;2,41554;1,96972;-0,20598
132,84801;7,97073;26410,76267;0,09325;0,08412;330,54772;8,41160;2,41747;1,97970;-0,20702
132,94801;7,97694;26412,16636;0,09339;0,08424;330,56529;8,42425;2,42110;1,97716;-0,20676
133,04801;7,98273;26407,15957;0,09333;0,08433;330,50262;8,43329;2,42370;1,97567;-0,20660
133,14801;7,98894;26413,17308;0,09316;0,08441;330,57789;8,44130;2,42600;1,98182;-0,20724
133,24801;7,99489;26410,85565;0,09318;0,08454;330,54888;8,45372;2,42957;1,98161;-0,20722
133,34801;8,00078;26414,36934;0,09292;0,08462;330,59286;8,46229;2,43204;1,99119;-0,20822
133,44801;8,00689;26413,70416;0,09300;0,08470;330,58453;8,46968;2,43416;1,98348;-0,20742
133,54801;8,01273;26413,47885;0,09344;0,08479;330,58171;8,47922;2,43690;1,98497;-0,20757
133,64801;8,01905;26416,71896;0,09288;0,08489;330,62226;8,48898;2,43971;1,99679;-0,20881
133,74801;8,02489;26412,88877;0,09322;0,08498;330,57433;8,49762;2,44219;1,98536;-0,20761
133,84801;8,03089;26418,44630;0,09325;0,08509;330,64388;8,50905;2,44548;1,99443;-0,20856
133,94801;8,03683;26415,57455;0,09329;0,08516;330,60794;8,51650;2,44761;1,99723;-0,20885
134,04801;8,04262;26416,74578;0,09333;0,08525;330,62260;8,52532;2,45015;1,99456;-0,20858
134,14801;8,04905;26420,20404;0,09305;0,08534;330,66588;8,53350;2,45250;1,99389;-0,20851
134,24801;8,05483;26415,84635;0,09304;0,08545;330,61134;8,54512;2,45584;1,99811;-0,20895
134,34801;8,06094;26421,54336;0,09282;0,08553;330,68265;8,55268;2,45801;1,99479;-0,20860
134,44801;8,06689;26419,21699;0,09283;0,08558;330,65353;8,55838;2,45965;1,99914;-0,20905
134,54801;8,07278;26421,15712;0,09323;0,08572;330,67781;8,57237;2,46367;1,99963;-0,20910
134,64801;8,07889;26421,74006;0,09304;0,08580;330,68511;8,58043;2,46599;2,00524;-0,20969
134,74801;8,08473;26420,30597;0,09322;0,08586;330,66716;8,58577;2,46752;2,00535;-0,20970
134,84801;8,09105;26424,30425;0,09320;0,08600;330,71720;8,60042;2,47173;2,00992;-0,21018
134,94801;8,09683;26422,12093;0,09326;0,08607;330,68987;8,60676;2,47356;2,00798;-0,20998
135,04801;8,10283;26426,99361;0,09292;0,08614;330,75086;8,61435;2,47574;2,00826;-0,21001
