Repository: subasivachandran/Fracture-modelling-for-tensile-test-of-Alu-6082

File: Data_Alu 6082 für NiGü/6082Alu_Zugprüfung.is_tens_RawData.csv/Specimen_RawData_5.csv (part 3 of 5)
Bemerkungen;;;;;;;;;
;;;;;;;;;
Zeit;Traversenweg;Last;Dehnung 1;Zugdehnung;Zugspannung;Axiale Dehnung (Video);Zugverformung;Transversale Dehnung (Video);Transversale Verformung 1
(sec);(mm);(N);(%);(mm/mm);(MPa);(%);(mm);(%);(mm)
90,928;5,45507;25278,40555;1,27473;0,04655;315,9800694;4,65492;1,54249;1,01187;-0,10086
91,028;5,46134;25283,66446;1,27503;0,04661;316,0458058;4,66147;1,54466;1,07063;-0,10671
91,128;5,46723;25284,37078;1,27476;0,04669;316,0546348;4,66868;1,54705;1,06963;-0,10661
91,228;5,47312;25288,89298;1,27498;0,04677;316,1111623;4,67746;1,54996;1,07409;-0,10706
91,328;5,47912;25290,19475;1,27469;0,04688;316,1274344;4,68824;1,55353;1,07579;-0,10723
91,428;5,48512;25291,80765;1,27507;0,04694;316,1475956;4,69417;1,55549;1,069;-0,10655
91,528;5,49134;25294,6347;1,27463;0,04706;316,1829338;4,70593;1,55939;1,07742;-0,10739
91,628;5,49723;25294,57927;1,2752;0,04712;316,1822409;4,71213;1,56144;1,0695;-0,1066
91,728;5,50323;25299,98839;1,27483;0,04721;316,2498549;4,7212;1,56445;1,07149;-0,1068
91,828;5,50917;25300,41754;1,27518;0,04729;316,2552193;4,72864;1,56692;1,06381;-0,10603
91,928;5,51501;25303,24638;1,27497;0,04737;316,2905798;4,73703;1,5697;1,07268;-0,10692
92,028;5,52123;25305,77123;1,27528;0,04747;316,3221404;4,74654;1,57285;1,06293;-0,10594
92,128;5,52717;25305,12929;1,27486;0,04755;316,3141161;4,75498;1,57565;1,0617;-0,10582
92,228;5,53328;25311,46109;1,27528;0,04763;316,3932636;4,76301;1,57831;1,06202;-0,10585
92,328;5,53928;25312,19602;1,27484;0,04771;316,4024503;4,77106;1,58097;1,06853;-0,1065
92,428;5,54512;25314,24165;1,27504;0,0478;316,4280206;4,77976;1,58386;1,05323;-0,10498
92,528;5,55112;25316,14959;1,27495;0,04786;316,4518699;4,78596;1,58591;1,06028;-0,10568
92,628;5,55707;25316,06913;1,27513;0,04795;316,4508641;4,79528;1,589;1,052;-0,10486
92,728;5,56323;25319,54706;1,27494;0,04803;316,4943383;4,8028;1,59149;1,05758;-0,10541
92,828;5,56917;25320,54126;1,27515;0,04815;316,5067658;4,81526;1,59562;1,05088;-0,10474
92,928;5,57517;25326,51901;1,27498;0,04822;316,5814876;4,82192;1,59783;1,06323;-0,10597
93,028;5,58123;25327,18778;1,27505;0,04834;316,5898473;4,83393;1,60181;1,04983;-0,10464
93,128;5,58701;25327,94952;1,27494;0,04841;316,599369;4,84142;1,60429;1,05384;-0,10504
93,228;5,59334;25331,9782;1,27506;0,0485;316,6497275;4,85028;1,60722;1,0458;-0,10424
93,328;5,59917;25329,65004;1,2749;0,04858;316,6206255;4,85792;1,60976;1,03773;-0,10343
93,428;5,60523;25335,60812;1,27496;0,04867;316,6951015;4,86693;1,61274;1,04058;-0,10372
93,528;5,61117;25336,46286;1,27503;0,04875;316,7057858;4,87484;1,61536;1,03901;-0,10356
93,628;5,61707;25338,86075;1,27501;0,04881;316,7357594;4,88149;1,61757;1,03791;-0,10345
93,728;5,62323;25341,28726;1,27514;0,04888;316,7660908;4,88789;1,61969;1,03871;-0,10353
93,828;5,62917;25341,54296;1,27509;0,04896;316,769287;4,89603;1,62239;1,02636;-0,1023
93,928;5,63534;25345,24083;1,27518;0,04904;316,8155104;4,90424;1,62511;1,03554;-0,10321
94,028;5,64123;25346,29583;1,27519;0,0491;316,8286979;4,90996;1,627;1,03381;-0,10304
94,128;5,64712;25350,82161;1,27525;0,04921;316,8852701;4,92111;1,6307;1,0348;-0,10314
94,228;5,65312;25351,02904;1,27524;0,04927;316,887863;4,92746;1,6328;1,02172;-0,10184
94,328;5,65901;25351,39203;1,27535;0,04935;316,8924004;4,93457;1,63515;1,02046;-0,10171
94,428;5,66534;25356,35233;1,27521;0,04946;316,9544041;4,94596;1,63893;1,02724;-0,10239
94,528;5,67123;25356,20928;1,27545;0,0495;316,952616;4,9501;1,6403;1,02504;-0,10217
94,628;5,67723;25361,26971;1,27522;0,04958;317,0158714;4,95828;1,64301;1,02336;-0,102
94,728;5,68312;25362,18524;1,27538;0,04963;317,0273155;4,9635;1,64474;1,01899;-0,10157
94,828;5,68907;25363,32428;1,27534;0,04971;317,0415535;4,97062;1,6471;1,02341;-0,10201
94,928;5,69523;25365,1607;1,27545;0,04976;317,0645088;4,97578;1,64881;1,01476;-0,10114
95,028;5,70117;25366,32299;1,27524;0,04982;317,0790374;4,98164;1,65075;1,00317;-0,09999
95,128;5,70723;25371,49072;1,27544;0,04992;317,143634;4,99167;1,65407;1,00408;-0,10008
95,228;5,71323;25372,61546;1,27533;0,05;317,1576933;5,00032;1,65694;1,0123;-0,1009
95,328;5,71912;25374,75765;1,27538;0,05007;317,1844706;5,00656;1,65901;1,00857;-0,10053
95,428;5,72523;25375,39959;1,27534;0,05016;317,1924949;5,01557;1,662;1,00741;-0,10041
95,528;5,73112;25374,40181;1,27528;0,05022;317,1800226;5,02245;1,66428;1,05292;-0,10495
95,628;5,73728;25380,79798;1,27525;0,05031;317,2599748;5,03127;1,6672;1,06025;-0,10568
95,728;5,74323;25380,72288;1,27516;0,05037;317,259036;5,03673;1,66901;1,0665;-0,1063
95,828;5,74912;25384,86242;1,27517;0,05046;317,3107803;5,04605;1,67209;1,07253;-0,1069
95,928;5,75517;25387,66801;1,27523;0,05051;317,3458501;5,05081;1,67367;1,06738;-0,10639
96,028;5,76117;25387,8504;1,27516;0,05061;317,34813;5,06074;1,67696;1,0749;-0,10714
96,128;5,76734;25390,45572;1,27528;0,05068;317,3806965;5,06819;1,67943;1,07294;-0,10694
96,228;5,77323;25390,8205;1,27513;0,05076;317,3852563;5,07576;1,68194;1,08286;-0,10793
96,328;5,77923;25395,18893;1,27524;0,05087;317,4398616;5,08668;1,68556;1,08995;-0,10864
96,428;5,78518;25396,23141;1,27506;0,05094;317,4528926;5,09416;1,68804;1,09811;-0,10945
96,528;5,79101;25397,2882;1,27535;0,05099;317,4661025;5,09931;1,68974;1,10808;-0,11044
96,628;5,79734;25401,30973;1,27497;0,05111;317,5163716;5,11113;1,69366;1,10598;-0,11024
96,728;5,80323;25399,14966;1,27536;0,05119;317,4893708;5,11925;1,69635;1,1143;-0,11106
96,828;5,80923;25404,91819;1,27523;0,05128;317,5614774;5,12752;1,69909;1,17112;-0,11673
96,928;5,81523;25404,83773;1,27522;0,0514;317,5604716;5,1399;1,70319;1,16099;-0,11572
97,028;5,82107;25407,28748;1,27534;0,05146;317,5910935;5,14565;1,7051;1,16707;-0,11632
97,128;5,82717;25410,13241;1,27531;0,05154;317,6266551;5,15441;1,708;1,16066;-0,11569
97,228;5,83317;25409,08277;1,27526;0,05161;317,6135346;5,16095;1,71017;1,16722;-0,11634
97,328;5,83928;25413,2545;1,27532;0,05174;317,6656813;5,17382;1,71443;1,16113;-0,11573
97,428;5,84512;25414,50441;1,27536;0,05182;317,6813051;5,18166;1,71703;1,16128;-0,11575
97,528;5,85117;25418,84959;1,27519;0,05191;317,7356199;5,19107;1,72015;1,16;-0,11562
97,628;5,85723;25419,90101;1,27545;0,05199;317,7487626;5,19922;1,72285;1,16361;-0,11598
97,728;5,86307;25419,84022;1,27526;0,0521;317,7480028;5,21018;1,72648;1,16033;-0,11565
97,828;5,86934;25423,67041;1,2754;0,05216;317,7958801;5,21641;1,72855;1,16215;-0,11583
97,928;5,87512;25422,31858;1,27525;0,05229;317,7789823;5,2289;1,73268;1,15576;-0,1152
98,028;5,88112;25428,5413;1,27543;0,05235;317,8567663;5,23502;1,73471;1,151;-0,11472
98,128;5,88723;25430,37951;1,27529;0,05246;317,8797439;5,24563;1,73823;1,15276;-0,1149
98,228;5,89307;25430,96781;1,27551;0,05253;317,8870976;5,25315;1,74072;1,14829;-0,11445
98,328;5,89928;25432,81674;1,27535;0,05263;317,9102093;5,26274;1,7439;1,15012;-0,11464
98,428;5,90528;25432,91152;1,27546;0,05272;317,911394;5,2722;1,74703;1,14728;-0,11435
98,528;5,91123;25436,25355;1,27548;0,05278;317,9531694;5,27785;1,74891;1,14223;-0,11385
98,628;5,91717;25438,25269;1,27536;0,05285;317,9781586;5,28514;1,75132;1,14764;-0,11439
98,728;5,92301;25440,11056;1,27548;0,05294;318,001382;5,29384;1,7542;1,15373;-0,11499
98,828;5,92917;25441,87546;1,27545;0,05301;318,0234433;5,30104;1,75659;1,14176;-0,1138
98,928;5,93512;25443,34888;1,27547;0,0531;318,041861;5,31019;1,75962;1,13538;-0,11317
99,028;5,94139;25447,79241;1,27559;0,05318;318,0974051;5,31767;1,7621;1,14321;-0,11395
99,128;5,94734;25446,85364;1,27556;0,05326;318,0856705;5,32555;1,76471;1,13364;-0,11299
99,228;5,95307;25450,05977;1,27534;0,05337;318,1257471;5,33686;1,76846;1,13887;-0,11351
99,328;5,95917;25452,1805;1,27562;0,05344;318,1522563;5,34398;1,77082;1,13524;-0,11315
99,428;5,96501;25449,90778;1,27548;0,05356;318,1238473;5,35634;1,77491;1,1325;-0,11288
99,528;5,97123;25454,99861;1,27556;0,05367;318,1874826;5,36747;1,7786;1,13267;-0,1129
99,628;5,97723;25456,37012;1,27546;0,05373;318,2046265;5,37336;1,78056;1,13608;-0,11324
99,728;5,98323;25459,84447;1,27545;0,0538;318,2480559;5,37962;1,78263;1,12696;-0,11233
99,828;5,98917;25460,27005;1,27548;0,0539;318,2533756;5,38956;1,78592;1,12551;-0,11218
99,928;5,99507;25461,79175;1,27544;0,05399;318,2723969;5,39912;1,78909;1,12703;-0,11233
100,028;6,00128;25464,25939;1,27551;0,05408;318,3032424;5,40776;1,79195;1,12646;-0,11228
100,128;6,00712;25463,30631;1,27546;0,05416;318,2913289;5,4163;1,79479;1,12385;-0,11202
100,228;6,01323;25469,38956;1,27538;0,05425;318,3673695;5,42497;1,79766;1,12492;-0,11212
100,328;6,01934;25470,02971;1,27546;0,05435;318,3753714;5,43542;1,80112;1,12119;-0,11175
100,428;6,02507;25471,73917;1,27553;0,05444;318,3967396;5,44398;1,80396;1,11639;-0,11127
100,528;6,03123;25474,29442;1,27554;0,05455;318,4286803;5,45481;1,80755;1,12207;-0,11184
100,628;6,03723;25472,54384;1,27569;0,05468;318,406798;5,46831;1,81202;1,1295;-0,11258
100,728;6,04328;25475,82328;1,27557;0,05475;318,447791;5,47534;1,81435;1,1485;-0,11447
100,828;6,04917;25477,68474;1,27569;0,05484;318,4710593;5,48367;1,81711;1,15366;-0,11499
100,928;6,05512;25480,88372;1,27553;0,05495;318,5110465;5,4949;1,82083;1,1747;-0,11708
101,028;6,06112;25481,52745;1,27561;0,05503;318,5190931;5,50303;1,82352;1,15604;-0,11522
101,128;6,06707;25482,73265;1,27572;0,05512;318,5341581;5,51179;1,82643;1,15943;-0,11556
101,228;6,07339;25486,21237;1,27583;0,05524;318,5776546;5,52387;1,83043;1,17056;-0,11667
101,328;6,07923;25485,0626;1,27583;0,05529;318,5632825;5,52936;1,83225;1,15016;-0,11464
101,428;6,08523;25491,26744;1,27566;0,0554;318,640843;5,54048;1,83593;1,16537;-0,11616
101,528;6,09123;25490,50927;1,27596;0,05546;318,6313659;5,54639;1,83789;1,17357;-0,11697
101,628;6,09696;25491,04214;1,27574;0,05558;318,6380268;5,55809;1,84177;1,16349;-0,11597
101,728;6,10317;25494,21251;1,27606;0,05565;318,6776564;5,5648;1,84399;1,17838;-0,11745
101,828;6,10923;25495,54646;1,27579;0,05573;318,6943308;5,57315;1,84676;1,19272;-0,11888
101,928;6,11528;25500,0025;1,27591;0,05583;318,7500313;5,58252;1,84986;1,18837;-0,11845
102,028;6,12123;25501,40083;1,27577;0,05591;318,7675104;5,59079;1,8526;1,1934;-0,11895
102,128;6,12717;25503,28016;1,27593;0,056;318,791002;5,60002;1,85566;1,19831;-0,11944
102,228;6,13317;25503,91674;1,27586;0,05607;318,7989593;5,60701;1,85798;1,19954;-0,11956
102,328;6,13917;25503,61276;1,27593;0,05612;318,7951595;5,61171;1,85954;1,20149;-0,11975
102,428;6,14533;25507,26593;1,27582;0,05618;318,8408241;5,61847;1,86178;1,20213;-0,11982
102,528;6,15123;25507,55739;1,27598;0,05628;318,8444674;5,62809;1,86497;1,21429;-0,12103
102,628;6,15707;25512,14755;1,27572;0,05631;318,9018444;5,63114;1,86597;1,26032;-0,12562
102,728;6,16323;25513,80336;1,2759;0,05642;318,922542;5,64154;1,86942;1,26159;-0,12575
102,828;6,16907;25511,74164;1,27578;0,05648;318,8967705;5,64756;1,87142;1,26635;-0,12622
102,928;6,17534;25515,68091;1,27586;0,05657;318,9460114;5,65713;1,87459;1,25775;-0,12536
103,028;6,18128;25514,65988;1,27584;0,0566;318,9332485;5,65993;1,87552;1,24959;-0,12455
103,128;6,18717;25518,74042;1,27589;0,05668;318,9842553;5,66845;1,87834;1,25582;-0,12517
103,228;6,19312;25520,35332;1,27563;0,05676;319,0044165;5,67591;1,88081;1,2671;-0,12629
103,328;6,19907;25522,50087;1,27596;0,05684;319,0312609;5,68445;1,88364;1,24906;-0,1245
103,428;6,20528;25524,09947;1,27581;0,05689;319,0512434;5,68926;1,88524;1,25857;-0,12544
103,528;6,21123;25524,06371;1,27595;0,057;319,0507964;5,69985;1,88874;1,25075;-0,12466
103,628;6,21733;25528,74148;1,27594;0,05706;319,1092685;5,70606;1,8908;1,2512;-0,12471
103,728;6,22317;25527,32885;1,27568;0,05714;319,0916106;5,71374;1,89335;1,25015;-0,12461
103,828;6,22896;25531,03745;1,27575;0,05725;319,1379681;5,72458;1,89694;1,24601;-0,12419
103,928;6,23523;25532,9901;1,27582;0,0573;319,1623763;5,73034;1,89885;1,24749;-0,12434
104,028;6,24112;25531,29852;1,27564;0,05737;319,1412315;5,73704;1,90107;1,24513;-0,1241
104,128;6,24734;25537,05812;1,27592;0,05745;319,2132265;5,74539;1,90383;1,24768;-0,12436
104,228;6,25328;25536,60214;1,27577;0,05756;319,2075268;5,75568;1,90724;1,23704;-0,1233
104,328;6,25912;25539,19494;1,2758;0,05763;319,2399368;5,7633;1,90977;1,2422;-0,12381
104,428;6,26517;25539,9102;1,2758;0,05775;319,2488775;5,77505;1,91366;1,2444;-0,12403
104,528;6,27112;25541,1011;1,27584;0,05781;319,2637638;5,78118;1,91569;1,24252;-0,12384
104,628;6,27723;25542,72473;1,27576;0,05789;319,2840591;5,78926;1,91837;1,23907;-0,1235
104,728;6,28317;25543,52939;1,27585;0,05801;319,2941174;5,80119;1,92233;1,23487;-0,12308
104,828;6,28928;25549,30687;1,27573;0,05809;319,3663359;5,80853;1,92476;1,24159;-0,12375
104,928;6,29517;25548,36273;1,27593;0,05818;319,3545341;5,81777;1,92782;1,22367;-0,12197
105,028;6,30101;25549,85404;1,27593;0,05826;319,3731755;5,8263;1,93064;1,22849;-0,12245
105,128;6,30728;25552,00517;1,27592;0,05835;319,4000646;5,83521;1,9336;1,23542;-0,12314
105,228;6,31317;25550,89831;1,27576;0,05845;319,3862289;5,84506;1,93686;1,22892;-0,12249
105,32801;6,31923;25555,70483;1,27596;0,05854;319,4463104;5,85385;1,93978;1,22509;-0,12211
105,42801;6,32517;25556,23055;1,27587;0,05858;319,4528819;5,85819;1,94121;1,22578;-0,12218
105,52801;6,33107;25558,90203;1,27596;0,05873;319,4862754;5,87298;1,94611;1,22794;-0,12239
105,62801;6,33717;25560,19485;1,27625;0,05878;319,5024356;5,87763;1,94765;1,22953;-0,12255
105,72801;6,34317;25560,40585;1,27572;0,05887;319,5050731;5,88741;1,95089;1,22281;-0,12188
105,82801;6,34934;25563,98571;1,27623;0,05897;319,5498214;5,89696;1,95406;1,21978;-0,12158
105,92801;6,35523;25563,11846;1,27591;0,05903;319,5389808;5,90336;1,95618;1,23672;-0,12327
106,02801;6,36112;25567,88921;1,27606;0,05912;319,5986151;5,91197;1,95903;1,26973;-0,12656
106,12801;6,36712;25567,81411;1,27584;0,05917;319,5976764;5,91673;1,96061;1,27328;-0,12691
106,22801;6,37301;25568,06982;1,27613;0,05925;319,6008728;5,92456;1,96321;1,27261;-0,12684
106,32801;6,37933;25572,7905;1,27591;0,05935;319,6598813;5,93524;1,96674;1,27307;-0,12689
106,42801;6,38528;25570,98091;1,27596;0,05943;319,6372614;5,94299;1,96931;1,26676;-0,12626
106,52801;6,39123;25575,27602;1,27587;0,0595;319,6909503;5,95006;1,97165;1,26859;-0,12644
106,62801;6,39723;25575,25277;1,27593;0,05958;319,6906596;5,95831;1,97439;1,26542;-0,12613
106,72801;6,40301;25575,33324;1,276;0,05962;319,6916655;5,96223;1,97569;1,26012;-0,1256
106,82801;6,40917;25577,73471;1,27597;0,05971;319,7216839;5,97093;1,97857;1,26178;-0,12576
106,92801;6,41517;25578,51076;1,27593;0,05978;319,7313845;5,97826;1,981;1,25857;-0,12544
107,02801;6,42128;25583,51934;1,27589;0,05986;319,7939918;5,98609;1,9836;1,26299;-0,12588
107,12801;6,42723;25583,74643;1,27597;0,05994;319,7968304;5,99359;1,98608;1,27039;-0,12662
107,22801;6,43307;25587,11886;1,27577;0,06;319,8389858;6,00029;1,9883;1,27205;-0,12679
107,32801;6,43928;25587,34953;1,2761;0,06011;319,8418691;6,0114;1,99198;1,28523;-0,1281
107,42801;6,44512;25585,4398;1,27598;0,06019;319,8179975;6,01879;1,99443;1,28707;-0,12829
107,52801;6,45133;25591,76981;1,27609;0,06027;319,8971226;6,02697;1,99714;1,28352;-0,12793
107,62801;6,45717;25589,20205;1,27604;0,0604;319,8650256;6,0397;2,00136;1,27896;-0,12748
107,72801;6,46317;25593,88697;1,276;0,06048;319,9235871;6,0481;2,00414;1,28953;-0,12853
107,82801;6,46917;25595,1798;1,27612;0,06056;319,9397475;6,05604;2,00677;1,28692;-0,12827
107,92801;6,47512;25594,84899;1,276;0,06066;319,9356124;6,06561;2,00994;1,29575;-0,12915
108,02801;6,48134;25596,64965;1,27614;0,06077;319,9581206;6,07661;2,01359;1,30066;-0,12964
108,12801;6,48717;25596,39931;1,27615;0,06084;319,9549914;6,08434;2,01615;1,29797;-0,12937
108,22801;6,49328;25600,71409;1,27628;0,06095;320,0089261;6,0955;2,01985;1,32883;-0,13245
108,32801;6,49912;25599,87903;1,27607;0,06104;319,9984879;6,10382;2,02261;1,35656;-0,13521
108,42801;6,50501;25603,1853;1,27662;0,06114;320,0398163;6,11427;2,02607;1,37069;-0,13662
108,52801;6,51128;25604,88403;1,27616;0,06122;320,0610504;6,12151;2,02847;1,35974;-0,13553
108,62801;6,51717;25603,90055;1,27635;0,06131;320,0487569;6,1308;2,03155;1,35774;-0,13533
108,72801;6,52328;25609,17914;1,27621;0,06144;320,1147393;6,14359;2,03578;1,35588;-0,13514
108,82801;6,52923;25608,44243;1,27619;0,0615;320,1055304;6,14978;2,03784;1,35869;-0,13542
108,92801;6,53512;25611,14967;1,2763;0,06163;320,1393709;6,16335;2,04233;1,34352;-0,13391
109,02801;6,54112;25611,97221;1,27635;0,06172;320,1496526;6,17239;2,04533;1,35799;-0,13535
109,12801;6,54712;25611,37676;1,27608;0,06181;320,1422095;6,18089;2,04814;1,34888;-0,13445
109,22801;6,55334;25614,94768;1,27639;0,06192;320,186846;6,19244;2,05197;1,35436;-0,13499
109,32801;6,55923;25616,20295;1,27634;0,06199;320,2025369;6,19947;2,0543;1,34366;-0,13393
109,42801;6,56517;25619,12477;1,27653;0,0621;320,2390596;6,2098;2,05772;1,35169;-0,13473
109,52801;6,57112;25619,46452;1,27629;0,06217;320,2433065;6,21678;2,06004;1,34054;-0,13361
109,62801;6,57707;25619,47882;1,27642;0,06227;320,2434853;6,2273;2,06352;1,34533;-0,13409
109,72801;6,58334;25622,15745;1,27619;0,06237;320,2769681;6,23681;2,06667;1,32375;-0,13194
109,82801;6,58917;25620,31746;1,2763;0,06245;320,2539683;6,24489;2,06935;1,33701;-0,13326
109,92801;6,59517;25626,03951;1,2763;0,06254;320,3254939;6,25403;2,07238;1,3296;-0,13252
110,02801;6,60128;25627,05874;1,27616;0,06261;320,3382343;6,26143;2,07483;1,33179;-0,13274
110,12801;6,60701;25626,62423;1,27618;0,06272;320,3328029;6,2722;2,0784;1,32376;-0,13194
110,22801;6,61323;25629,53174;1,27603;0,06277;320,3691468;6,27694;2,07997;1,33853;-0,13341
110,32801;6,61923;25627,95103;1,27614;0,06286;320,3493879;6,28634;2,08309;1,33383;-0,13295
110,42801;6,62528;25632,17461;1,27611;0,06292;320,4021826;6,29159;2,08483;1,33283;-0,13285
110,52801;6,63117;25631,64532;1,27611;0,06302;320,3955665;6,30241;2,08841;1,32283;-0,13185
110,62801;6,63707;25634,36151;1,27605;0,06309;320,4295189;6,30918;2,09066;1,33017;-0,13258
110,72801;6,64323;25636,39283;1,27599;0,06315;320,4549104;6,31521;2,09265;1,33066;-0,13263
110,82801;6,64907;25634,37223;1,27588;0,06323;320,4296529;6,32276;2,09515;1,32543;-0,13211
110,92801;6,65534;25639,1269;1,27599;0,0633;320,4890863;6,32983;2,0975;1,32912;-0,13248
111,02801;6,66128;25637,71069;1,27604;0,06337;320,4713836;6,33699;2,09987;1,3289;-0,13245
111,12801;6,66712;25642,0058;1,27585;0,06348;320,5250725;6,34753;2,10336;1,3344;-0,133
111,22801;6,67317;25642,95352;1,27595;0,06353;320,536919;6,35295;2,10516;1,36823;-0,13638
111,32801;6,67901;25641,97183;1,27595;0,06365;320,5246479;6,36547;2,10931;1,36979;-0,13653
111,42801;6,68528;25645,2477;1,27608;0,06372;320,5655963;6,37166;2,11136;1,36924;-0,13648
111,52801;6,69123;25645,12074;1,2761;0,0638;320,5640093;6,38001;2,11413;1,35757;-0,13531
111,62801;6,69734;25649,90759;1,27607;0,06388;320,6238449;6,38792;2,11675;1,36695;-0,13625
111,72801;6,70317;25648,44668;1,27607;0,06396;320,6055835;6,3956;2,11929;1,36546;-0,1361
111,82801;6,70907;25650,21694;1,27601;0,06406;320,6277118;6,40587;2,1227;1,36164;-0,13572
111,92801;6,71528;25651,03054;1,27615;0,06413;320,6378818;6,41271;2,12496;1,36188;-0,13574
112,02801;6,72107;25649,07968;1,27587;0,0642;320,613496;6,42031;2,12748;1,36077;-0,13563
112,12801;6,72728;25653,97382;1,2763;0,06433;320,6746728;6,43278;2,13161;1,35678;-0,13523
112,22801;6,73323;25653,14591;1,27582;0,06437;320,6643239;6,43738;2,13314;1,36227;-0,13578
112,32801;6,73907;25656,25012;1,27608;0,06447;320,7031265;6,44702;2,13633;1,36636;-0,13619
112,42801;6,74517;25657,90057;1,27579;0,06458;320,7237571;6,4583;2,14007;1,36885;-0,13644
112,52801;6,75117;25658,24747;1,27618;0,06467;320,7280934;6,46693;2,14293;1,36422;-0,13597
112,62801;6,75733;25660,9565;1,27589;0,06475;320,7619563;6,47491;2,14557;1,36121;-0,13567
112,72801;6,76323;25662,66954;1,27592;0,06487;320,7833693;6,48706;2,1496;1,35492;-0,13505
112,82801;6,76917;25664,92617;1,27582;0,06491;320,8115771;6,49144;2,15105;1,35628;-0,13518
112,92801;6,77517;25666,25834;1,276;0,06503;320,8282293;6,50332;2,15499;1,35918;-0,13547
113,02801;6,78101;25665,68255;1,27601;0,06513;320,8210319;6,51265;2,15808;1,36625;-0,13618
113,12801;6,78733;25668,85114;1,27597;0,0652;320,8606393;6,51964;2,16039;1,36222;-0,13578
113,22801;6,79323;25668,23244;1,27581;0,06527;320,8529055;6,52695;2,16282;1,3733;-0,13688
113,32801;6,79923;25672,69564;1,27599;0,06536;320,9086955;6,53625;2,1659;1,37732;-0,13728
113,42801;6,80528;25673,02644;1,27573;0,06547;320,9128305;6,54701;2,16946;1,39479;-0,13902
113,52801;6,81101;25672,66166;1,276;0,06554;320,9082708;6,55378;2,17171;1,38851;-0,1384
113,62801;6,81728;25675,60315;1,276;0,06561;320,9450394;6,56146;2,17425;1,37491;-0,13704
113,72801;6,82323;25674,0725;1,27591;0,06569;320,9259063;6,56875;2,17667;1,39216;-0,13876
113,82801;6,82928;25677,77932;1,27601;0,06577;320,9722415;6,57667;2,17929;1,39413;-0,13896
113,92801;6,83523;25677,57189;1,27567;0,06584;320,9696486;6,58384;2,18167;1,41583;-0,14112
114,02801;6,84112;25679,757;1,2758;0,06593;320,9969625;6,59267;2,1846;1,43964;-0,14349
114,12801;6,84717;25679,82495;1,27583;0,066;320,9978119;6,59994;2,187;1,44628;-0,14415
114,22801;6,85307;25679,42977;1,27579;0,06609;320,9928721;6,60889;2,18997;1,44609;-0,14413
114,32801;6,85928;25682,71816;1,27587;0,06617;321,033977;6,61681;2,19259;1,43556;-0,14309
114,42801;6,86517;25682,01542;1,27579;0,06626;321,0251928;6,62582;2,19558;1,44688;-0,14421
114,52801;6,87117;25687,53183;1,27581;0,0663;321,0941479;6,63043;2,19711;1,43908;-0,14344
114,62801;6,87728;25687,87158;1,27585;0,06639;321,0983948;6,63889;2,19991;1,4328;-0,14281
114,72801;6,88307;25686,6771;1,2757;0,06643;321,0834638;6,64271;2,20118;1,43483;-0,14301
114,82801;6,88928;25689,21804;1,27573;0,06654;321,1152255;6,65448;2,20508;1,43192;-0,14272
114,92801;6,89523;25688,27927;1,27592;0,06662;321,1034909;6,66223;2,20765;1,43865;-0,14339
115,02801;6,90117;25692,00754;1,27576;0,06671;321,1500943;6,6713;2,21065;1,43872;-0,1434
115,12801;6,90717;25692,43491;1,27571;0,0668;321,1554364;6,67976;2,21345;1,44444;-0,14397
115,22801;6,91312;25695,22262;1,27567;0,0669;321,1902828;6,68989;2,21681;1,43055;-0,14259
115,32801;6,91923;25694,81313;1,27591;0,06696;321,1851641;6,6962;2,2189;1,4269;-0,14222
115,42801;6,92517;25694,08178;1,27574;0,06705;321,1760223;6,70481;2,22176;1,43592;-0,14312
115,52801;6,93139;25698,60041;1,27597;0,06715;321,2325051;6,71527;2,22522;1,42557;-0,14209
115,62801;6,93723;25696,32947;1,27582;0,06725;321,2041184;6,72483;2,22839;1,42731;-0,14226
115,72801;6,94307;25699,76449;1,27573;0,06732;321,2470561;6,73249;2,23093;1,41889;-0,14142
115,82801;6,94917;25699,96476;1,2759;0,06739;321,2495595;6,73879;2,23301;1,41986;-0,14152
115,92801;6,95507;25699,24593;1,27584;0,06751;321,2405741;6,75063;2,23694;1,42424;-0,14196
116,02801;6,96133;25703,47846;1,27584;0,06758;321,2934808;6,75832;2,23949;1,41492;-0,14103
116,12801;6,96728;25703,37653;1,27593;0,06766;321,2922066;6,76649;2,24219;1,41278;-0,14082
116,22801;6,97323;25706,87234;1,27576;0,06777;321,3359043;6,7774;2,24581;1,41042;-0,14058
116,32801;6,97917;25707,29256;1,27567;0,06787;321,341157;6,78726;2,24908;1,40561;-0,1401
116,42801;6,98507;25707,01182;1,2759;0,06794;321,3376478;6,79384;2,25126;1,45113;-0,14464
116,52801;6,99123;25708,32431;1,27574;0,06803;321,3540539;6,80292;2,25426;1,46427;-0,14595
116,62801;6,99712;25707,32474;1,276;0,06814;321,3415593;6,81365;2,25782;1,4614;-0,14566
116,72801;7,00328;25713,72271;1,27573;0,06821;321,4215339;6,82119;2,26032;1,45684;-0,14521
116,82801;7,00917;25713,34183;1,27583;0,06834;321,4167729;6,83388;2,26452;1,45481;-0,145
116,92801;7,01507;25714,42544;1,27584;0,06845;321,430318;6,84489;2,26817;1,45591;-0,14511
117,02801;7,02128;25716,02225;1,27581;0,06848;321,4502781;6,84848;2,26936;1,45995;-0,14552
117,12801;7,02717;25713,41515;1,27575;0,06861;321,4176894;6,86089;2,27348;1,45932;-0,14545
117,22801;7,03323;25718,47916;1,27578;0,06867;321,4809895;6,8666;2,27537;1,45647;-0,14517
117,32801;7,03923;25716,93242;1,27583;0,06877;321,4616553;6,87654;2,27866;1,46471;-0,14599
117,42801;7,04512;25719,73801;1,27553;0,06885;321,4967251;6,88456;2,28132;1,45312;-0,14484
117,52801;7,05117;25720,54803;1,27585;0,06892;321,5068504;6,89153;2,28363;1,46053;-0,14557
117,62801;7,05712;25719,43045;1,27563;0,06899;321,4928806;6,89935;2,28622;1,45933;-0,14545
117,72801;7,06333;25721,94993;1,27586;0,0691;321,5243741;6,91003;2,28976;1,46588;-0,14611
117,82801;7,06923;25720,6732;1,27579;0,06917;321,508415;6,91659;2,29193;1,46418;-0,14594
117,92801;7,07512;25724,20835;1,27579;0,06927;321,5526044;6,92699;2,29538;1,4662;-0,14614
118,02801;7,08112;25724,16008;1,27552;0,06934;321,552001;6,93354;2,29755;1,45892;-0,14541
118,12801;7,08696;25724,84493;1,27576;0,06944;321,5605616;6,94381;2,30095;1,45789;-0,14531
118,22801;7,09333;25730,16465;1,27565;0,0695;321,6270581;6,95049;2,30317;1,45351;-0,14487
118,32801;7,09923;25727,5933;1,27572;0,06957;321,5949163;6,95697;2,30531;1,45231;-0,14475
118,42801;7,10528;25732,48923;1,27587;0,06963;321,6561154;6,96341;2,30744;1,45176;-0,1447
118,52801;7,11123;25731,93848;1,27567;0,06974;321,649231;6,97351;2,31079;1,45726;-0,14525
118,62801;7,11707;25732,73957;1,27581;0,06983;321,6592446;6,98263;2,31381;1,45517;-0,14504
118,72801;7,12317;25733,34754;1,27582;0,0699;321,6668443;6,99031;2,31636;1,45995;-0,14552
118,82801;7,12912;25732,24068;1,27571;0,07001;321,6530085;7,0006;2,31977;1,45643;-0,14517
118,92801;7,13533;25736,39989;1,27579;0,07009;321,7049986;7,00898;2,32255;1,45926;-0,14545
119,02801;7,14117;25736,12273;1,27581;0,07017;321,7015341;7,01671;2,32511;1,47434;-0,14695
119,12801;7,14717;25739,59172;1,2756;0,07026;321,7448965;7,02601;2,32819;1,47248;-0,14677
119,22801;7,15317;25738,16836;1,27572;0,0704;321,7271045;7,03992;2,3328;1,48061;-0,14758
119,32801;7,15907;25737,32257;1,27565;0,07048;321,7165321;7,04777;2,3354;1,48612;-0,14813
119,42801;7,16534;25741,25469;1,27579;0,07057;321,7656836;7,05663;2,33834;1,48435;-0,14795
119,52801;7,17117;25739,08389;1,27581;0,07065;321,7385486;7,06518;2,34117;1,48839;-0,14835
119,62801;7,17717;25743,92438;1,27577;0,07075;321,7990548;7,07474;2,34434;1,54209;-0,1537
119,72801;7,18317;25745,11349;1,27581;0,07082;321,8139186;7,08196;2,34673;1,54451;-0,15395
119,82801;7,18907;25744,79878;1,27575;0,07091;321,8099848;7,09134;2,34984;1,53814;-0,15331
119,92801;7,19528;25745,78762;1,27598;0,071;321,8223453;7,09976;2,35263;1,52922;-0,15242
120,02801;7,20123;25745,4282;1,27581;0,07113;321,8178525;7,1128;2,35695;1,5344;-0,15294
120,12801;7,20728;25749,34959;1,27592;0,07119;321,8668699;7,11946;2,35916;1,54328;-0,15382
120,22801;7,21312;25749,35675;1,2757;0,0713;321,8669594;7,13042;2,36279;1,53913;-0,15341
120,32801;7,21901;25750,42427;1,27593;0,07144;321,8803034;7,14357;2,36714;1,53355;-0,15285
120,42801;7,22523;25751,21641;1,27569;0,07151;321,8902051;7,15148;2,36977;1,53488;-0,15299
120,52801;7,23117;25749,99869;1,2759;0,07163;321,8749836;7,16265;2,37347;1,53563;-0,15306
120,62801;7,23733;25755,65994;1,27569;0,07169;321,9457493;7,16857;2,37543;1,52329;-0,15183
120,72801;7,24333;25754,62997;1,276;0,07174;321,9328746;7,17445;2,37738;1,52072;-0,15157
120,82801;7,24907;25756,11234;1,27564;0,07187;321,9514043;7,1867;2,38144;1,52708;-0,15221
120,92801;7,25512;25756,90806;1,27567;0,07195;321,9613508;7,19475;2,38411;1,52261;-0,15176
121,02801;7,26107;25755,71358;1,27564;0,07204;321,9464198;7,20406;2,38719;1,51207;-0,15071
121,12801;7,26728;25758,58176;1,27557;0,07215;321,982272;7,21504;2,39083;1,51345;-0,15085
121,22801;7,27317;25758,52633;1,27589;0,07219;321,9815791;7,21913;2,39218;1,51005;-0,15051
121,32801;7,27923;25762,07399;1,27573;0,07234;322,0259249;7,23416;2,39716;1,51045;-0,15055
121,42801;7,28523;25761,86478;1,27584;0,0724;322,0233098;7,24017;2,39915;1,51056;-0,15056
121,52801;7,29101;25760,93853;1,2758;0,07248;322,0117316;7,24775;2,40167;1,52791;-0,15229
121,62801;7,29733;25762,80892;1,27582;0,07258;322,0351115;7,25826;2,40515;1,55546;-0,15504
121,72801;7,30317;25760,53262;1,27571;0,07262;322,0066578;7,26197;2,40638;1,56115;-0,1556
121,82801;7,30923;25766,09731;1,27576;0,0727;322,0762164;7,26982;2,40898;1,5574;-0,15523
121,92801;7,31523;25765,2086;1,27568;0,07278;322,0651075;7,27834;2,4118;1,5508;-0,15457
122,02801;7,32112;25767,22562;1,27559;0,07286;322,0903203;7,28552;2,41418;1,55468;-0,15496
122,12801;7,32723;25767,68875;1,27584;0,07297;322,0961094;7,29669;2,41788;1,55182;-0,15467
122,22801;7,33323;25765,872;1,27583;0,07302;322,0734;7,30234;2,41976;1,55841;-0,15533
122,32801;7,33933;25769,04237;1,27584;0,0731;322,1130296;7,30965;2,42218;1,55686;-0,15518
122,42801;7,34512;25768,58103;1,27604;0,07317;322,1072629;7,31695;2,4246;1,55237;-0,15473
122,52801;7,35112;25772,07327;1,27569;0,07328;322,1509159;7,32786;2,42821;1,55321;-0,15481
122,62801;7,35717;25772,21811;1,27589;0,07334;322,1527264;7,33433;2,43036;1,54699;-0,15419
122,72801;7,36307;25771,86227;1,27606;0,07346;322,1482784;7,34606;2,43424;1,55594;-0,15508
122,82801;7,36939;25774,63031;1,27585;0,07355;322,1828789;7,35458;2,43707;1,56027;-0,15552
122,92801;7,37523;25772,15016;1,27617;0,07365;322,151877;7,36517;2,44058;1,54745;-0,15424
123,02801;7,38117;25776,5311;1,27581;0,07371;322,2066388;7,37107;2,44253;1,56124;-0,15561
123,12801;7,38717;25776,20387;1,27609;0,07381;322,2025484;7,38127;2,44591;1,55521;-0,15501
123,22801;7,39301;25775,82657;1,27593;0,07395;322,1978321;7,39484;2,45041;1,55514;-0,155
123,32801;7,39923;25777,31967;1,27606;0,07403;322,2164959;7,40302;2,45312;1,55318;-0,15481
123,42801;7,40528;25777,81498;1,27599;0,07409;322,2226873;7,40915;2,45515;1,5485;-0,15434
123,52801;7,41128;25780,70462;1,2762;0,07416;322,2588078;7,4165;2,45758;1,54586;-0,15408
123,62801;7,41723;25780,36129;1,27582;0,07426;322,2545161;7,42574;2,46065;1,54841;-0,15433
123,72801;7,42307;25780,95138;1,27614;0,07436;322,2618923;7,4363;2,46415;1,55627;-0,15512
123,82801;7,42917;25781,46458;1,27604;0,07448;322,2683073;7,44766;2,46791;1,55009;-0,1545
123,92801;7,43507;25781,29292;1,27602;0,07454;322,2661615;7,45421;2,47008;1,54193;-0,15369
124,02801;7,44128;25785,32517;1,27603;0,07465;322,3165646;7,46474;2,47357;1,5418;-0,15368
124,12801;7,44728;25785,5165;1,27613;0,07476;322,3189563;7,47648;2,47746;1,54326;-0,15382
124,22801;7,45312;25789,00516;1,27604;0,07485;322,3625645;7,48459;2,48015;1,54318;-0,15381
124,32801;7,45923;25790,17997;1,2761;0,07489;322,3772496;7,48897;2,4816;1,55243;-0,15473
124,42801;7,46512;25786,69667;1,2761;0,075;322,3337084;7,50022;2,48533;1,55486;-0,15498
124,52801;7,47123;25788,84244;1,27595;0,0751;322,3605305;7,51017;2,48862;1,55268;-0,15476
124,62801;7,47723;25788,64574;1,27612;0,07518;322,3580718;7,51815;2,49127;1,56024;-0,15551
124,72801;7,48317;25791,05616;1,27584;0,07525;322,388202;7,52498;2,49353;1,55882;-0,15537
124,82801;7,48912;25791,46564;1,27591;0,07534;322,3933205;7,53382;2,49646;1,56386;-0,15587
124,92801;7,49507;25792,61005;1,2758;0,07544;322,4076256;7,54405;2,49985;1,56311;-0,1558
125,02801;7,50128;25793,59889;1,27604;0,07553;322,4199861;7,55269;2,50271;1,57056;-0,15654
125,12801;7,50723;25791,58008;1,276;0,0756;322,394751;7,56012;2,50518;1,58222;-0,1577
125,22801;7,51328;25796,11123;1,27597;0,07568;322,4513904;7,56759;2,50765;1,60713;-0,16019
125,32801;7,51928;25793,92433;1,27607;0,07576;322,4240541;7,57595;2,51042;1,63711;-0,16317
125,42801;7,52496;25794,99364;1,27588;0,0758;322,4374205;7,5798;2,5117;1,63255;-0,16272
125,52801;7,53117;25796,61906;1,27609;0,07591;322,4577383;7,59104;2,51542;1,62719;-0,16219
125,62801;7,53717;25795,23504;1,27592;0,07599;322,440438;7,59852;2,5179;1,62195;-0,16166
125,72801;7,54328;25798,74158;1,27624;0,07603;322,4842698;7,60318;2,51944;1,61919;-0,16139
125,82801;7,54923;25799,18861;1,27578;0,07615;322,4898576;7,61453;2,52321;1,62478;-0,16195
125,92801;7,55523;25801,81897;1,27602;0,0762;322,5227371;7,62019;2,52508;1,62114;-0,16158
126,02801;7,56112;25799,68035;1,27598;0,07629;322,4960044;7,62886;2,52795;1,613;-0,16077
126,12801;7,56701;25800,10772;1,2761;0,07635;322,5013465;7,63516;2,53004;1,60996;-0,16047
126,22801;7,57328;25801,8297;1,27591;0,07645;322,5228713;7,64547;2,53346;1,60881;-0,16035
126,32801;7,57917;25801,1198;1,27606;0,07654;322,5139975;7,65382;2,53623;1,61351;-0,16082
126,42801;7,58523;25806,78999;1,27606;0,07663;322,5848749;7,66327;2,53936;1,60874;-0,16035
126,52801;7,59128;25805,6885;1,27609;0,07674;322,5711063;7,67354;2,54276;1,60288;-0,15976
126,62801;7,59701;25805,11093;1,27613;0,07679;322,5638866;7,6786;2,54443;1,59927;-0,1594
126,72801;7,60328;25806,76138;1,27603;0,07687;322,5845173;7,68721;2,54729;1,64073;-0,16354
126,82801;7,60923;25805,22537;1,27614;0,07698;322,5653171;7,69801;2,55087;1,64022;-0,16348
126,92801;7,61523;25807,84678;1,27611;0,07709;322,5980848;7,70853;2,55435;1,64797;-0,16426
127,02801;7,62117;25809,09133;1,27626;0,07716;322,6136416;7,7158;2,55676;1,64959;-0,16442
127,12801;7,62712;25810,63807;1,27616;0,07724;322,6329759;7,72361;2,55935;1,64151;-0,16361
127,22801;7,63323;25811,23531;1,27622;0,07734;322,6404414;7,7341;2,56283;1,63766;-0,16323
127,32801;7,63912;25808,9;1,27619;0,07742;322,61125;7,74169;2,56534;1,64803;-0,16426
127,42801;7,64539;25812,36362;1,27636;0,07753;322,6545453;7,75296;2,56907;1,64378;-0,16384
127,52801;7,65123;25811,02431;1,27626;0,07762;322,6378039;7,76229;2,57217;1,64931;-0,16439
127,62801;7,65707;25814,40926;1,27627;0,07769;322,6801158;7,76913;2,57444;1,65157;-0,16462
127,72801;7,66317;25814,52549;1,27616;0,0778;322,6815686;7,78032;2,57814;1,64455;-0,16392
127,82801;7,66901;25812,87324;1,27608;0,0779;322,6609155;7,78979;2,58128;1,64947;-0,16441
127,92801;7,67533;25817,52777;1,27624;0,07799;322,7190971;7,79935;2,58445;1,6508;-0,16454
128,02801;7,68128;25815,15491;1,27619;0,07808;322,6894364;7,80783;2,58726;1,65799;-0,16526
128,12801;7,68723;25817,74592;1,27615;0,07811;322,721824;7,81097;2,5883;1,65568;-0,16503
128,22801;7,69317;25817,9301;1,27604;0,07823;322,7241263;7,82349;2,59245;1,64866;-0,16433
128,32801;7,69907;25817,58857;1,27613;0,07833;322,7198571;7,83305;2,59561;1,65505;-0,16496
128,42801;7,70517;25817,86394;1,27592;0,0784;322,7232993;7,84018;2,59798;1,64658;-0,16412
128,52801;7,71112;25817,34538;1,27607;0,07852;322,7168173;7,85173;2,6018;1,64647;-0,16411
128,62801;7,71728;25822,36648;1,27605;0,07861;322,779581;7,86076;2,6048;1,65088;-0,16455
128,72801;7,72323;25820,48178;1,27617;0,0787;322,7560223;7,87004;2,60787;1,65332;-0,16479
128,82801;7,72907;25822,52204;1,27597;0,07877;322,7815255;7,87733;2,61029;1,64824;-0,16428
128,92801;7,73528;25823,33744;1,27621;0,07887;322,791718;7,88674;2,61341;1,64772;-0,16423
129,02801;7,74112;25819,38386;1,27603;0,07897;322,7422983;7,89664;2,61669;1,64679;-0,16414
129,12801;7,74728;25823,06385;1,27605;0,07906;322,7882981;7,90555;2,61964;1,64195;-0,16366
129,22801;7,75317;25822,01779;1,27605;0,07911;322,7752224;7,91144;2,62159;1,64052;-0,16351
129,32801;7,75912;25825,0165;1,27615;0,07922;322,8127063;7,92231;2,6252;1,63841;-0,1633
129,42801;7,76512;25825,08624;1,27614;0,07929;322,813578;7,92899;2,62741;1,63744;-0,16321
129,52801;7,77112;25825,2883;1,27616;0,07941;322,8161038;7,94114;2,63143;1,64925;-0,16438
129,62801;7,77739;25826,63834;1,27618;0,07947;322,8329793;7,9467;2,63328;1,64306;-0,16377
129,72801;7,78323;25825,17564;1,27603;0,07956;322,8146955;7,95604;2,63637;1,63952;-0,16341
129,82801;7,78923;25830,35052;1,27616;0,07968;322,8793815;7,96755;2,64019;1,63967;-0,16343
129,92801;7,79512;25827,66294;1,27601;0,07978;322,8457868;7,9782;2,64371;1,63749;-0,16321
130,02801;7,80101;25829,00763;1,27622;0,07982;322,8625954;7,98226;2,64506;1,64404;-0,16387
130,12801;7,80728;25830,96027;1,27624;0,07996;322,8870034;7,99553;2,64946;1,64583;-0,16404
130,22801;7,81323;25828,59993;1,27627;0,08002;322,8574991;8,00247;2,65176;1,64216;-0,16368
130,32801;7,81928;25832,60536;1,27629;0,08012;322,907567;8,0122;2,65498;1,64362;-0,16382
130,42801;7,82523;25832,68046;1,27629;0,08022;322,9085058;8,02214;2,65827;1,66147;-0,1656
130,52801;7,83107;25833,27234;1,27616;0,08032;322,9159043;8,03238;2,66167;1,65869;-0,16533
130,62801;7,83712;25833,70686;1,27614;0,08043;322,9213358;8,04303;2,6652;1,65699;-0,16516
130,72801;7,84312;25832,60357;1,27614;0,08052;322,9075446;8,05152;2,66801;1,70692;-0,17013
130,82801;7,84928;25835,63268;1,27619;0,08063;322,9454085;8,06287;2,67177;1,72861;-0,17229
130,92801;7,85523;25835,30366;1,27637;0,08074;322,9412958;8,0744;2,67559;1,7195;-0,17139
131,02801;7,86117;25837,60321;1,27613;0,08083;322,9700401;8,0828;2,67838;1,72277;-0,17171
131,12801;7,86717;25836,23528;1,2762;0,0809;322,952941;8,08979;2,68069;1,71089;-0,17053
131,22801;7,87301;25834,75828;1,27611;0,081;322,9344785;8,10021;2,68414;1,71895;-0,17133
131,32801;7,87933;25838,51874;1,27621;0,08109;322,9814843;8,10913;2,6871;1,71385;-0,17082
131,42801;7,88523;25835,77394;1,27619;0,08119;322,9471743;8,11869;2,69027;1,71049;-0,17049
131,52801;7,89117;25840,3641;1,27616;0,08128;323,0045513;8,12815;2,6934;1,70237;-0,16968
131,62801;7,89723;25840,60013;1,27598;0,08139;323,0075016;8,13879;2,69693;1,70556;-0,17
131,72801;7,90312;25840,10124;1,27606;0,08145;323,0012655;8,145;2,69898;1,70606;-0,17005
131,82801;7,90928;25840,37483;1,27616;0,08154;323,0046854;8,15352;2,70181;1,73015;-0,17245
131,92801;7,91517;25838,77623;1,27619;0,08163;322,9847029;8,16284;2,7049;1,74423;-0,17385
132,02801;7,92128;25842,11469;1,27626;0,08172;323,0264336;8,17177;2,70785;1,74666;-0,17409
132,12801;7,92717;25841,555;1,27611;0,0818;323,0194375;8,18034;2,7107;1,74647;-0,17408
132,22801;7,93301;25843,27698;1,27611;0,08189;323,0409623;8,18868;2,71346;1,7385;-0,17328
132,32801;7,93923;25844,59305;1,27623;0,08199;323,0574131;8,19858;2,71674;1,74438;-0,17387
132,42801;7,94512;25841,70341;1,27609;0,08208;323,0212926;8,20802;2,71987;1,74324;-0,17375
132,52801;7,95133;25847,07141;1,27615;0,08218;323,0883926;8,21787;2,72313;1,74603;-0,17403
132,62801;7,95728;25844,12813;1,2762;0,08226;323,0516016;8,22561;2,7257;1,74693;-0,17412
132,72801;7,96317;25846,38119;1,27613;0,08235;323,0797649;8,2347;2,72871;1,74597;-0,17403
132,82801;7,96917;25847,25916;1,27628;0,08245;323,0907395;8,24486;2,73208;1,75141;-0,17457
132,92801;7,97507;25845,68918;1,27626;0,08251;323,0711148;8,25099;2,73411;1,73322;-0,17275
133,02801;7,98128;25847,39327;1,27611;0,08259;323,0924159;8,25887;2,73672;1,73469;-0,1729
133,12801;7,98717;25847,09287;1,27628;0,08269;323,0886609;8,26936;2,7402;1,75033;-0,17446
133,22801;7,99328;25850,59941;1,27629;0,08279;323,1324926;8,27861;2,74326;1,75487;-0,17491
133,32801;7,99917;25848,611;1,27627;0,08285;323,1076375;8,28545;2,74553;1,74496;-0,17392
133,42801;8,00501;25849,86627;1,27625;0,08293;323,1233284;8,29274;2,74794;1,74673;-0,1741
133,52801;8,01128;25849,45679;1,27633;0,08302;323,1182099;8,30174;2,75092;1,74975;-0,1744
133,62801;8,01712;25848,11568;1,27627;0,08309;323,101446;8,30898;2,75332;1,74189;-0,17362
133,72801;8,02323;25852,91326;1,27635;0,0832;323,1614158;8,32004;2,75699;1,75333;-0,17476
133,82801;8,02923;25852,04244;1,27623;0,08327;323,1505305;8,32716;2,75935;1,74399;-0,17383
133,92801;8,03512;25853,95932;1,27642;0,08338;323,1744915;8,3376;2,76281;1,7433;-0,17376
134,02801;8,04117;25853,51586;1,27621;0,08347;323,1689483;8,34693;2,7659;1,74516;-0,17394
134,12801;8,04723;25852,25701;1,27632;0,08354;323,1532126;8,35443;2,76839;1,73823;-0,17325
134,22801;8,05333;25853,70183;1,27648;0,08361;323,1712729;8,36117;2,77062;1,73723;-0,17315
134,32801;8,05917;25853,62494;1,27643;0,08371;323,1703118;8,37139;2,77401;1,74118;-0,17355
134,42801;8,06512;25855,59368;1,27625;0,08381;323,194921;8,38081;2,77713;1,73993;-0,17342
134,52801;8,07112;25856,20701;1,27639;0,0839;323,2025876;8,39009;2,7802;1,73836;-0,17327
134,62801;8,07707;25856,09078;1,27643;0,08402;323,2011348;8,40202;2,78415;1,74067;-0,1735
134,72801;8,08339;25857,36215;1,27624;0,0841;323,2170269;8,41047;2,78696;1,74218;-0,17365
134,82801;8,08928;25855,10015;1,2764;0,08417;323,1887519;8,4166;2,78899;1,741;-0,17353
134,92801;8,09523;25859,07876;1,2763;0,08426;323,2384845;8,42602;2,79211;1,73118;-0,17255
135,02801;8,10123;25858,21152;1,27637;0,08433;323,227644;8,43295;2,7944;1,73081;-0,17251
135,12801;8,10696;25857,44262;1,27628;0,08443;323,2180328;8,44317;2,79779;1,72952;-0,17239
135,22801;8,11317;25859,44533;1,2766;0,08452;323,2430666;8,45183;2,80066;1,73324;-0,17276
135,32801;8,11923;25858,15966;1,27614;0,08457;323,2269958;8,45729;2,80247;1,73949;-0,17338
135,42801;8,12533;25861,97197;1,27639;0,08466;323,2746496;8,46598;2,80535;1,73229;-0,17266
135,52801;8,13123;25860,17489;1,27612;0,08474;323,2521861;8,47399;2,808;1,7448;-0,17391
135,62801;8,13712;25861,4409;1,27619;0,08487;323,2680113;8,4872;2,81238;1,74066;-0,1735
