Repository: subasivachandran/Fracture-modelling-for-tensile-test-of-Alu-6082

File: Data_Alu 6082 für NiGü/6082Alu_Zugprüfung.is_tens_RawData.csv/Specimen_RawData_3.csv (part 4 of 5)
Bemerkungen;""
Zeit;Traversenweg;Last;Dehnung 1;Zugdehnung;Zugspannung;Axiale Dehnung (Video);Zugverformung;Transversale Dehnung (Video);Transversale Verformung 1
(sec);(mm);(N);(%);(mm/mm);(MPa);(%);(mm);(%);(mm)
134,58001;8,07439;26392,81690;1,27558;0,08478;329,91021;8,47774;2,78479;2,22427;-0,22804
134,68001;8,08028;26398,45133;1,27578;0,08485;329,98064;8,48496;2,78716;2,23184;-0,22882
134,78001;8,08639;26398,27073;1,27531;0,08496;329,97838;8,49565;2,79068;2,23276;-0,22891
134,88001;8,09223;26397,68422;1,27559;0,08505;329,97105;8,50502;2,79375;2,24389;-0,23006
134,98001;8,09849;26399,65832;1,27568;0,08513;329,99573;8,51281;2,79631;2,24052;-0,22971
135,08001;8,10439;26397,20857;1,27543;0,08527;329,96511;8,52714;2,80102;2,24833;-0,23051
135,18001;8,11049;26401,33023;1,27549;0,08532;330,01663;8,53179;2,80255;2,24956;-0,23064
135,28001;8,11639;26399,10221;1,27569;0,08545;329,98878;8,54486;2,80684;2,24985;-0,23067
135,38001;8,12217;26401,85595;1,27555;0,08552;330,02320;8,55205;2,80920;2,26033;-0,23174
135,48001;8,12844;26402,50683;1,27529;0,08562;330,03134;8,56200;2,81247;2,26077;-0,23179
135,58001;8,13428;26399,57607;1,27559;0,08570;329,99470;8,57025;2,81518;2,26505;-0,23222
135,68001;8,14049;26406,02589;1,27530;0,08581;330,07532;8,58060;2,81858;2,26076;-0,23179
135,78001;8,14644;26402,39775;1,27564;0,08593;330,02997;8,59270;2,82256;2,26900;-0,23263
135,88001;8,15233;26405,43759;1,27547;0,08600;330,06797;8,59965;2,82484;2,27552;-0,23330
135,98001;8,15844;26404,75810;1,27537;0,08610;330,05948;8,61047;2,82839;2,27434;-0,23318
136,08001;8,16428;26402,61590;1,27547;0,08620;330,03270;8,62017;2,83158;2,28523;-0,23429
136,18001;8,17044;26405,56812;1,27548;0,08628;330,06960;8,62771;2,83406;2,29671;-0,23547
136,28001;8,17633;26404,08754;1,27538;0,08635;330,05109;8,63538;2,83658;2,30688;-0,23651
136,38001;8,18244;26408,67949;1,27560;0,08648;330,10849;8,64814;2,84077;2,30831;-0,23666
136,48001;8,18844;26407,17030;1,27551;0,08654;330,08963;8,65395;2,84267;2,31091;-0,23693
136,58001;8,19423;26407,83906;1,27552;0,08664;330,09799;8,66386;2,84593;2,32017;-0,23788
136,68001;8,20049;26409,39832;1,27541;0,08674;330,11748;8,67372;2,84917;2,31422;-0,23727
136,78001;8,20633;26405,26950;1,27541;0,08678;330,06587;8,67784;2,85052;2,32316;-0,23818
136,88001;8,21239;26411,23116;1,27556;0,08689;330,14039;8,68936;2,85431;2,33142;-0,23903
136,98001;8,21844;26410,27987;1,27544;0,08696;330,12850;8,69579;2,85642;2,32920;-0,23880
137,08001;8,22428;26412,77969;1,27540;0,08704;330,15975;8,70438;2,85924;2,33708;-0,23961
137,18001;8,23039;26413,67912;1,27537;0,08714;330,17099;8,71436;2,86252;2,32657;-0,23853
137,28001;8,23639;26411,50296;1,27545;0,08720;330,14379;8,71985;2,86432;2,29340;-0,23513
137,38001;8,24249;26413,27143;1,27525;0,08730;330,16589;8,73026;2,86774;2,29416;-0,23521
137,48001;8,24839;26412,10735;1,27558;0,08736;330,15134;8,73592;2,86960;2,29566;-0,23536
137,58001;8,25428;26415,11679;1,27531;0,08743;330,18896;8,74346;2,87208;2,31064;-0,23690
137,68001;8,26033;26415,49945;1,27548;0,08753;330,19374;8,75348;2,87537;2,30714;-0,23654
137,78001;8,26612;26413,97417;1,27544;0,08762;330,17468;8,76181;2,87811;2,29831;-0,23563
137,88001;8,27255;26417,48607;1,27525;0,08770;330,21858;8,76986;2,88075;2,30784;-0,23661
137,98001;8,27844;26414,54279;1,27559;0,08777;330,18178;8,77699;2,88309;2,30676;-0,23650
138,08001;8,28433;26419,05785;1,27532;0,08789;330,23822;8,78937;2,88716;2,31585;-0,23743
138,18001;8,29050;26418,36584;1,27542;0,08793;330,22957;8,79285;2,88830;2,30852;-0,23668
138,28001;8,29617;26417,48607;1,27525;0,08803;330,21858;8,80256;2,89149;2,31345;-0,23719
138,38001;8,30244;26420,46332;1,27544;0,08812;330,25579;8,81228;2,89468;2,30813;-0,23664
138,48001;8,30839;26417,86337;1,27520;0,08820;330,22329;8,81981;2,89716;2,31942;-0,23780
138,58001;8,31444;26422,10484;1,27549;0,08830;330,27631;8,82990;2,90047;2,32213;-0,23808
138,68001;8,32039;26420,84420;1,27532;0,08841;330,26055;8,84074;2,90403;2,31745;-0,23760
138,78001;8,32628;26422,70923;1,27529;0,08849;330,28387;8,84884;2,90669;2,33535;-0,23943
138,88001;8,33249;26422,06192;1,27542;0,08856;330,27577;8,85560;2,90891;2,31939;-0,23780
138,98001;8,33823;26418,27464;1,27523;0,08868;330,22843;8,86766;2,91288;2,33088;-0,23897
139,08001;8,34455;26423,49780;1,27519;0,08872;330,29372;8,87224;2,91438;2,33457;-0,23935
139,18001;8,35039;26420,78698;1,27545;0,08881;330,25984;8,88132;2,91736;2,33157;-0,23904
139,28001;8,35623;26424,33465;1,27520;0,08891;330,30418;8,89090;2,92051;2,33342;-0,23923
139,38001;8,36249;26424,80493;1,27533;0,08900;330,31006;8,90031;2,92360;2,34150;-0,24006
139,48001;8,36823;26422,83976;1,27544;0,08907;330,28550;8,90722;2,92587;2,34261;-0,24018
139,58001;8,37449;26425,30739;1,27518;0,08921;330,31634;8,92080;2,93033;2,34780;-0,24071
139,68001;8,38044;26422,60194;1,27531;0,08931;330,28252;8,93117;2,93374;2,33941;-0,23985
139,78001;8,38644;26426,70929;1,27527;0,08937;330,33387;8,93693;2,93563;2,35072;-0,24101
139,88001;8,39233;26424,78883;1,27524;0,08952;330,30986;8,95183;2,94052;2,35850;-0,24181
139,98001;8,39823;26426,43750;1,27511;0,08955;330,33047;8,95508;2,94159;2,35156;-0,24109
140,08001;8,40449;26427,97530;1,27531;0,08967;330,34969;8,96660;2,94537;2,35606;-0,24156
140,18001;8,41033;26425,04454;1,27514;0,08979;330,31306;8,97882;2,94939;2,35922;-0,24188
140,28001;8,41649;26430,44114;1,27524;0,08986;330,38051;8,98643;2,95189;2,36127;-0,24209
140,38001;8,42244;26427,90198;1,27529;0,08995;330,34877;8,99521;2,95477;2,37237;-0,24323
140,48001;8,42823;26429,26633;1,27511;0,09005;330,36583;9,00465;2,95787;2,37308;-0,24330
140,58001;8,43439;26430,32134;1,27520;0,09016;330,37902;9,01562;2,96148;2,38781;-0,24481
140,68001;8,44028;26427,81794;1,27520;0,09019;330,34772;9,01870;2,96249;2,37587;-0,24359
140,78001;8,44644;26431,08487;1,27507;0,09029;330,38856;9,02932;2,96598;2,38677;-0,24470
140,88001;8,45244;26430,76837;1,27530;0,09039;330,38460;9,03895;2,96914;2,39117;-0,24516
140,98001;8,45839;26433,76529;1,27527;0,09048;330,42207;9,04808;2,97214;2,39267;-0,24531
141,08001;8,46449;26433,38799;1,27502;0,09057;330,41735;9,05652;2,97491;2,39306;-0,24535
141,18001;8,47023;26431,37634;1,27529;0,09066;330,39220;9,06562;2,97790;2,38709;-0,24474
141,28001;8,47649;26433,74741;1,27512;0,09074;330,42184;9,07440;2,98079;2,40177;-0,24624
141,38001;8,48233;26430,96685;1,27505;0,09081;330,38709;9,08142;2,98309;2,40070;-0,24613
141,48001;8,48833;26435,99331;1,27513;0,09090;330,44992;9,09005;2,98593;2,40955;-0,24704
141,58001;8,49449;26435,20653;1,27518;0,09099;330,44008;9,09924;2,98895;2,40826;-0,24691
141,68001;8,50017;26434,00669;1,27499;0,09105;330,42508;9,10524;2,99092;2,41496;-0,24759
141,78001;8,50649;26437,21104;1,27526;0,09116;330,46514;9,11583;2,99440;2,41402;-0,24750
141,88001;8,51239;26432,51002;1,27499;0,09124;330,40638;9,12410;2,99711;2,41308;-0,24740
141,98001;8,51844;26436,93209;1,27493;0,09130;330,46165;9,13022;2,99912;2,42147;-0,24826
142,08001;8,52433;26435,78589;1,27517;0,09144;330,44732;9,14425;3,00373;2,42268;-0,24839
142,18001;8,53023;26437,26647;1,27482;0,09148;330,46583;9,14795;3,00495;2,42643;-0,24877
142,28001;8,53644;26438,45379;1,27493;0,09157;330,48067;9,15686;3,00787;2,42557;-0,24868
142,38001;8,54228;26436,15067;1,27507;0,09168;330,45188;9,16814;3,01158;2,43160;-0,24930
142,48001;8,54860;26440,78553;1,27497;0,09177;330,50982;9,17728;3,01458;2,43219;-0,24936
142,58001;8,55439;26436,44035;1,27510;0,09189;330,45550;9,18885;3,01838;2,42839;-0,24897
142,68001;8,56033;26440,63711;1,27500;0,09194;330,50796;9,19380;3,02001;2,44343;-0,25051
142,78001;8,56649;26439,29064;1,27483;0,09201;330,49113;9,20100;3,02237;2,43780;-0,24994
142,88001;8,57217;26437,40058;1,27507;0,09214;330,46751;9,21359;3,02651;2,44514;-0,25069
142,98001;8,57844;26441,00547;1,27494;0,09225;330,51257;9,22538;3,03038;2,45360;-0,25156
143,08001;8,58439;26437,70099;1,27481;0,09234;330,47126;9,23396;3,03320;2,45469;-0,25167
143,18001;8,59039;26442,01756;1,27511;0,09243;330,52522;9,24296;3,03616;2,47700;-0,25395
143,28001;8,59639;26440,65678;1,27480;0,09256;330,50821;9,25570;3,04034;2,48036;-0,25430
143,38001;8,60228;26440,55128;1,27477;0,09260;330,50689;9,26035;3,04187;2,44825;-0,25101
143,48001;8,60839;26440,80162;1,27495;0,09274;330,51002;9,27441;3,04649;2,45049;-0,25124
143,58001;8,61428;26438,28571;1,27490;0,09282;330,47857;9,28200;3,04898;2,43954;-0,25011
143,68001;8,62044;26442,48426;1,27478;0,09292;330,53105;9,29204;3,05228;2,45617;-0,25182
143,78001;8,62644;26441,01799;1,27509;0,09305;330,51272;9,30462;3,05641;2,45446;-0,25164
143,88001;8,63228;26444,55492;1,27479;0,09309;330,55694;9,30936;3,05797;2,44744;-0,25092
143,98001;8,63849;26444,86070;1,27495;0,09322;330,56076;9,32157;3,06198;2,45507;-0,25171
144,08001;8,64428;26440,75871;1,27507;0,09333;330,50948;9,33265;3,06562;2,46080;-0,25229
144,18001;8,65049;26445,55271;1,27479;0,09343;330,56941;9,34277;3,06894;2,46245;-0,25246
144,28001;8,65644;26443,90583;1,27489;0,09353;330,54882;9,35335;3,07242;2,46105;-0,25232
144,38001;8,66233;26446,41995;1,27496;0,09360;330,58025;9,36029;3,07470;2,47262;-0,25351
144,48001;8,66839;26447,46959;1,27472;0,09373;330,59337;9,37294;3,07885;2,47540;-0,25379
144,58001;8,67428;26446,47896;1,27509;0,09381;330,58099;9,38139;3,08163;2,47049;-0,25329
144,68001;8,68055;26448,64976;1,27486;0,09389;330,60812;9,38864;3,08401;2,47199;-0,25344
144,78001;8,68639;26444,11147;1,27482;0,09401;330,55139;9,40144;3,08821;2,47026;-0,25326
144,88001;8,69244;26448,21525;1,27508;0,09397;330,60269;9,39732;3,08686;2,48022;-0,25429
144,98001;8,69839;26446,60413;1,27485;0,09409;330,58255;9,40879;3,09063;2,47077;-0,25332
145,08001;8,70412;26447,54648;1,27494;0,09422;330,59433;9,42160;3,09483;2,47584;-0,25384
145,18001;8,71044;26450,01769;1,27496;0,09437;330,62522;9,43692;3,09987;2,48982;-0,25527
145,28001;8,71633;26445,89961;1,27478;0,09446;330,57375;9,44551;3,10269;2,49191;-0,25548
145,38001;8,72244;26452,36909;1,27468;0,09455;330,65461;9,45491;3,10578;2,49065;-0,25535
145,48001;8,72849;26449,87285;1,27484;0,09466;330,62341;9,46591;3,10939;2,49452;-0,25575
145,58001;8,73428;26450,47724;1,27480;0,09472;330,63097;9,47220;3,11146;2,48956;-0,25524
145,68001;8,74039;26449,59748;1,27480;0,09482;330,61997;9,48153;3,11452;2,49641;-0,25594
145,78001;8,74617;26446,82407;1,27482;0,09487;330,58530;9,48710;3,11635;2,49955;-0,25627
145,88001;8,75244;26450,46473;1,27466;0,09499;330,63081;9,49940;3,12039;2,50256;-0,25658
145,98001;8,75839;26448,71593;1,27462;0,09507;330,60895;9,50736;3,12301;2,50066;-0,25638
146,08001;8,76444;26455,56986;1,27476;0,09518;330,69462;9,51768;3,12640;2,50348;-0,25667
146,18001;8,77049;26452,29399;1,27465;0,09525;330,65367;9,52488;3,12876;2,51269;-0,25761
146,28001;8,77623;26450,46473;1,27458;0,09531;330,63081;9,53073;3,13068;2,51194;-0,25754
146,38001;8,78255;26454,01239;1,27481;0,09539;330,67515;9,53898;3,13339;2,51957;-0,25832
146,48001;8,78833;26448,36903;1,27456;0,09549;330,60461;9,54946;3,13683;2,52361;-0,25873
146,58001;8,79439;26453,75133;1,27496;0,09559;330,67189;9,55862;3,13984;2,51817;-0,25818
146,68001;8,80039;26452,58188;1,27438;0,09569;330,65727;9,56930;3,14335;2,52575;-0,25895
146,78001;8,80623;26453,19521;1,27447;0,09578;330,66494;9,57767;3,14610;2,52794;-0,25918
146,88001;8,81249;26454,30028;1,27473;0,09589;330,67875;9,58858;3,14968;2,53032;-0,25942
146,98001;8,81839;26451,73788;1,27482;0,09595;330,64672;9,59545;3,15194;2,53305;-0,25970
147,08001;8,82455;26454,91362;1,27466;0,09604;330,68642;9,60426;3,15484;2,53785;-0,26019
147,18001;8,83039;26452,63553;1,27481;0,09613;330,65794;9,61336;3,15782;2,54749;-0,26118
147,28001;8,83628;26455,40714;1,27479;0,09625;330,69259;9,62465;3,16153;2,55126;-0,26157
147,38001;8,84239;26454,98872;1,27457;0,09635;330,68736;9,63515;3,16498;2,56109;-0,26258
147,48001;8,84823;26452,82686;1,27487;0,09642;330,66034;9,64240;3,16736;2,55802;-0,26226
147,58001;8,85449;26456,56228;1,27456;0,09651;330,70703;9,65101;3,17019;2,56589;-0,26307
147,68001;8,86044;26453,35793;1,27482;0,09662;330,66697;9,66171;3,17371;2,56832;-0,26332
147,78001;8,86639;26456,68209;1,27469;0,09672;330,70853;9,67174;3,17700;2,56645;-0,26313
147,88001;8,87239;26456,18320;1,27466;0,09681;330,70229;9,68130;3,18014;2,57603;-0,26411
147,98001;8,87823;26454,68831;1,27480;0,09693;330,68360;9,69260;3,18385;2,58081;-0,26460
148,08001;8,88439;26456,18141;1,27474;0,09703;330,70227;9,70252;3,18711;2,58128;-0,26465
148,18001;8,89033;26455,16574;1,27467;0,09712;330,68957;9,71215;3,19028;2,58662;-0,26519
148,28001;8,89644;26459,02812;1,27465;0,09723;330,73785;9,72309;3,19387;2,58166;-0,26468
148,38001;8,90244;26457,51536;1,27458;0,09730;330,71894;9,72988;3,19610;2,57805;-0,26431
148,48001;8,90828;26457,83722;1,27458;0,09742;330,72297;9,74202;3,20009;2,57951;-0,26446
148,58001;8,91449;26458,25028;1,27473;0,09753;330,72813;9,75330;3,20379;2,58834;-0,26537
148,68001;8,92028;26454,39684;1,27433;0,09764;330,67996;9,76400;3,20731;2,58785;-0,26532
148,78001;8,92644;26460,03127;1,27456;0,09769;330,75039;9,76910;3,20898;2,58278;-0,26480
148,88001;8,93244;26457,23999;1,27465;0,09778;330,71550;9,77810;3,21194;2,59157;-0,26570
148,98001;8,93828;26459,67364;1,27436;0,09783;330,74592;9,78315;3,21360;2,59226;-0,26577
149,08001;8,94444;26460,59096;1,27452;0,09786;330,75739;9,78631;3,21464;2,59725;-0,26628
149,18001;8,95033;26457,49211;1,27475;0,09797;330,71865;9,79685;3,21810;2,59686;-0,26624
149,28001;8,95655;26460,70540;1,27447;0,09801;330,75882;9,80124;3,21954;2,60082;-0,26665
149,38001;8,96239;26457,71384;1,27436;0,09813;330,72142;9,81254;3,22325;2,59437;-0,26599
149,48001;8,96839;26460,89315;1,27458;0,09832;330,76116;9,83195;3,22963;2,56976;-0,26347
149,58001;8,97439;26458,41837;1,27425;0,09836;330,73023;9,83559;3,23082;2,56896;-0,26338
149,68001;8,98017;26458,85825;1,27447;0,09849;330,73573;9,84855;3,23508;2,57291;-0,26379
149,78001;8,98655;26461,45284;1,27462;0,09855;330,76816;9,85487;3,23716;2,56819;-0,26330
149,88001;8,99239;26457,55649;1,27432;0,09865;330,71946;9,86514;3,24053;2,57095;-0,26359
149,98001;8,99839;26463,43410;1,27457;0,09875;330,79293;9,87472;3,24368;2,58116;-0,26463
150,08001;9,00444;26460,19578;1,27455;0,09883;330,75245;9,88327;3,24649;2,57335;-0,26383
150,18001;9,01023;26460,29592;1,27430;0,09892;330,75370;9,89188;3,24931;2,59931;-0,26649
150,28001;9,01639;26461,82835;1,27467;0,09901;330,77285;9,90084;3,25226;2,60577;-0,26716
150,38001;9,02239;26458,71878;1,27445;0,09908;330,73398;9,90815;3,25466;2,62587;-0,26922
150,48001;9,02849;26462,55970;1,27442;0,09916;330,78200;9,91616;3,25729;2,60985;-0,26758
150,58001;9,03433;26460,73937;1,27447;0,09925;330,75924;9,92509;3,26022;2,61949;-0,26856
150,68001;9,04033;26463,27138;1,27447;0,09934;330,79089;9,93434;3,26326;2,61083;-0,26768
150,78001;9,04639;26461,37416;1,27436;0,09946;330,76718;9,94605;3,26711;2,62147;-0,26877
150,88001;9,05217;26459,37860;1,27464;0,09951;330,74223;9,95148;3,26889;2,62235;-0,26886
150,98001;9,05849;26462,13770;1,27437;0,09961;330,77672;9,96070;3,27192;2,62547;-0,26918
151,08001;9,06433;26459,39648;1,27446;0,09969;330,74246;9,96933;3,27476;2,62893;-0,26953
151,18001;9,07033;26464,63394;1,27458;0,09979;330,80792;9,97925;3,27801;2,64844;-0,27153
151,28001;9,07644;26463,91332;1,27437;0,09990;330,79892;9,98973;3,28146;2,64108;-0,27078
151,38001;9,08223;26462,25750;1,27466;0,09996;330,77822;9,99607;3,28354;2,63844;-0,27051
151,48001;9,08844;26464,43188;1,27443;0,10004;330,80540;10,00367;3,28604;2,64014;-0,27068
151,58001;9,09449;26462,45420;1,27439;0,10016;330,78068;10,01579;3,29002;2,63965;-0,27063
151,68001;9,10044;26464,60354;1,27456;0,10021;330,80754;10,02130;3,29183;2,64973;-0,27166
151,78001;9,10633;26462,87978;1,27457;0,10032;330,78600;10,03196;3,29533;2,65418;-0,27212
151,88001;9,11217;26464,11717;1,27417;0,10043;330,80146;10,04252;3,29880;2,65599;-0,27231
151,98001;9,11844;26465,61384;1,27452;0,10050;330,82017;10,04961;3,30112;2,65713;-0,27242
152,08001;9,12433;26462,96918;1,27440;0,10064;330,78711;10,06365;3,30574;2,64943;-0,27163
152,18001;9,13049;26467,23390;1,27450;0,10068;330,84042;10,06845;3,30732;2,66397;-0,27312
152,28001;9,13649;26463,78815;1,27462;0,10082;330,79735;10,08152;3,31161;2,67097;-0,27384
152,38001;9,14223;26465,49761;1,27444;0,10089;330,81872;10,08932;3,31417;2,67199;-0,27395
152,48001;9,14844;26466,22896;1,27446;0,10101;330,82786;10,10088;3,31797;2,67401;-0,27415
152,58001;9,15423;26462,34512;1,27459;0,10109;330,77931;10,10946;3,32078;2,67268;-0,27402
152,68001;9,16044;26466,47215;1,27446;0,10121;330,83090;10,12063;3,32445;2,67865;-0,27463
152,78001;9,16639;26464,59460;1,27433;0,10130;330,80743;10,13032;3,32764;2,67961;-0,27473
152,88001;9,17239;26467,55576;1,27463;0,10134;330,84445;10,13372;3,32875;2,68007;-0,27477
152,98001;9,17839;26465,49940;1,27434;0,10140;330,81874;10,14044;3,33096;2,68705;-0,27549
153,08001;9,18423;26465,51907;1,27423;0,10160;330,81899;10,16024;3,33747;2,69374;-0,27618
153,18001;9,19055;26467,20171;1,27437;0,10159;330,84002;10,15900;3,33706;2,69302;-0,27610
153,28001;9,19628;26461,97855;1,27409;0,10165;330,77473;10,16487;3,33899;2,70183;-0,27701
153,38001;9,20239;26467,72027;1,27419;0,10176;330,84650;10,17571;3,34255;2,70859;-0,27770
153,48001;9,20849;26465,94107;1,27434;0,10184;330,82426;10,18429;3,34537;2,71804;-0,27867
153,58001;9,21423;26466,41135;1,27403;0,10191;330,83014;10,19065;3,34746;2,71832;-0,27870
153,68001;9,22049;26467,04257;1,27451;0,10201;330,83803;10,20132;3,35096;2,71448;-0,27830
153,78001;9,22633;26462,56864;1,27429;0,10209;330,78211;10,20875;3,35340;2,72779;-0,27967
153,88001;9,23249;26466,32910;1,27384;0,10218;330,82911;10,21809;3,35647;2,73622;-0,28053
153,98001;9,23833;26464,44440;1,27452;0,10231;330,80555;10,23053;3,36055;2,73191;-0,28009
154,08001;9,24428;26466,48109;1,27419;0,10241;330,83101;10,24091;3,36397;2,73101;-0,28000
154,18001;9,25039;26465,34204;1,27405;0,10258;330,81678;10,25774;3,36949;2,73297;-0,28020
154,28001;9,25628;26464,92541;1,27439;0,10263;330,81157;10,26329;3,37132;2,74119;-0,28104
154,38001;9,26255;26467,08190;1,27422;0,10274;330,83852;10,27430;3,37493;2,73858;-0,28077
154,48001;9,26839;26462,94773;1,27419;0,10280;330,78685;10,27987;3,37676;2,75136;-0,28208
154,58001;9,27433;26466,94422;1,27439;0,10291;330,83680;10,29066;3,38031;2,74709;-0,28165
154,68001;9,28044;26465,19542;1,27432;0,10301;330,81494;10,30064;3,38359;2,74516;-0,28145
154,78001;9,28612;26463,60397;1,27425;0,10308;330,79505;10,30801;3,38601;2,75002;-0,28195
154,88001;9,29239;26466,54904;1,27412;0,10321;330,83186;10,32057;3,39013;2,74946;-0,28189
154,98001;9,29844;26464,93256;1,27434;0,10329;330,81166;10,32907;3,39292;2,74931;-0,28187
155,08001;9,30444;26467,59689;1,27420;0,10336;330,84496;10,33641;3,39533;2,75411;-0,28237
155,18001;9,31044;26467,44311;1,27414;0,10347;330,84304;10,34731;3,39892;2,75472;-0,28243
155,28001;9,31633;26467,52357;1,27416;0,10356;330,84404;10,35604;3,40178;2,76095;-0,28307
155,38001;9,32244;26467,48245;1,27402;0,10368;330,84353;10,36807;3,40573;2,76424;-0,28340
155,48001;9,32823;26464,22446;1,27414;0,10375;330,80281;10,37501;3,40801;2,76920;-0,28391
155,58001;9,33449;26468,06717;1,27402;0,10384;330,85084;10,38396;3,41095;2,76284;-0,28326
155,68001;9,34044;26466,12167;1,27427;0,10395;330,82652;10,39507;3,41460;2,74515;-0,28145
155,78001;9,34628;26469,46728;1,27405;0,10402;330,86834;10,40219;3,41694;2,72075;-0,27895
155,88001;9,35249;26469,46371;1,27422;0,10413;330,86830;10,41277;3,42042;2,71847;-0,27871
155,98001;9,35823;26464,89680;1,27427;0,10423;330,81121;10,42309;3,42381;2,73370;-0,28027
156,08001;9,36449;26469,26343;1,27415;0,10434;330,86579;10,43429;3,42749;2,73129;-0,28003
156,18001;9,37044;26464,99157;1,27403;0,10444;330,81239;10,44416;3,43073;2,73030;-0,27992
156,28001;9,37633;26467,54682;1,27432;0,10451;330,84434;10,45103;3,43299;2,73591;-0,28050
156,38001;9,38233;26466,87984;1,27401;0,10469;330,83600;10,46858;3,43875;2,73821;-0,28074
156,48001;9,38823;26466,67421;1,27405;0,10475;330,83343;10,47483;3,44080;2,73270;-0,28017
156,58001;9,39449;26468,54997;1,27434;0,10484;330,85687;10,48378;3,44374;2,73521;-0,28043
156,68001;9,40039;26465,32953;1,27359;0,10497;330,81662;10,49682;3,44803;2,73844;-0,28076
156,78001;9,40649;26470,10386;1,27412;0,10507;330,87630;10,50662;3,45125;2,74489;-0,28142
156,88001;9,41233;26464,75732;1,27414;0,10513;330,80947;10,51347;3,45350;2,73845;-0,28076
156,98001;9,41817;26466,70640;1,27380;0,10522;330,83383;10,52213;3,45634;2,74326;-0,28125
157,08001;9,42449;26467,89193;1,27412;0,10532;330,84865;10,53228;3,45967;2,74964;-0,28191
157,18001;9,43033;26464,38003;1,27411;0,10533;330,80475;10,53331;3,46001;2,75133;-0,28208
157,28001;9,43649;26468,97018;1,27339;0,10546;330,86213;10,54634;3,46429;2,76022;-0,28299
157,38001;9,44244;26466,12346;1,27479;0,10553;330,82654;10,55335;3,46660;2,76773;-0,28376
157,48001;9,44833;26467,65769;1,27394;0,10564;330,84572;10,56351;3,46993;2,78155;-0,28518
157,58001;9,45444;26467,06045;1,27369;0,10577;330,83826;10,57660;3,47423;2,80011;-0,28708
157,68001;9,46023;26465,41178;1,27458;0,10582;330,81765;10,58229;3,47610;2,80003;-0,28707
157,78001;9,46644;26466,78865;1,27385;0,10592;330,83486;10,59238;3,47942;2,80903;-0,28800
157,88001;9,47239;26464,64467;1,27365;0,10602;330,80806;10,60208;3,48260;2,79820;-0,28689
157,98001;9,47844;26469,41721;1,27461;0,10613;330,86772;10,61260;3,48606;2,80640;-0,28773
158,08001;9,48444;26465,89816;1,27376;0,10620;330,82373;10,61980;3,48843;2,80612;-0,28770
158,18001;9,49023;26465,16681;1,27400;0,10628;330,81459;10,62751;3,49096;2,81942;-0,28906
158,28001;9,49649;26466,99607;1,27450;0,10637;330,83745;10,63740;3,49420;2,82250;-0,28938
158,38001;9,50233;26462,19313;1,27377;0,10645;330,77741;10,64500;3,49670;2,82381;-0,28951
158,48001;9,50839;26466,71176;1,27419;0,10654;330,83390;10,65436;3,49978;2,82025;-0,28915
158,58001;9,51444;26466,58480;1,27418;0,10668;330,83231;10,66816;3,50431;2,83368;-0,29052
158,68001;9,52028;26467,22317;1,27373;0,10675;330,84029;10,67520;3,50662;2,83404;-0,29056
158,78001;9,52639;26467,67020;1,27421;0,10687;330,84588;10,68674;3,51041;2,83279;-0,29043
158,88001;9,53233;26465,35456;1,27418;0,10707;330,81693;10,70700;3,51707;2,84604;-0,29179
158,98001;9,53855;26468,72878;1,27390;0,10715;330,85911;10,71454;3,51955;2,84233;-0,29141
159,08001;9,54439;26464,78415;1,27416;0,10725;330,80980;10,72494;3,52296;2,84506;-0,29169
159,18001;9,55028;26467,76855;1,27399;0,10735;330,84711;10,73512;3,52630;2,86114;-0,29334
159,28001;9,55633;26466,23611;1,27399;0,10742;330,82795;10,74235;3,52868;2,85721;-0,29294
159,38001;9,56217;26463,83464;1,27432;0,10754;330,79793;10,75356;3,53236;2,86705;-0,29395
159,48001;9,56855;26468,85216;1,27404;0,10763;330,86065;10,76278;3,53539;2,86852;-0,29410
159,58001;9,57444;26463,45019;1,27408;0,10769;330,79313;10,76854;3,53728;2,86947;-0,29419
159,68001;9,58033;26467,28396;1,27401;0,10779;330,84105;10,77864;3,54060;2,87282;-0,29454
159,78001;9,58644;26465,80696;1,27391;0,10788;330,82259;10,78825;3,54376;2,88544;-0,29583
159,88001;9,59223;26464,43188;1,27372;0,10801;330,80540;10,80130;3,54804;2,88516;-0,29580
159,98001;9,59839;26465,33310;1,27411;0,10808;330,81666;10,80783;3,55019;2,88793;-0,29609
160,08001;9,60433;26463,14979;1,27373;0,10821;330,78937;10,82138;3,55464;2,88627;-0,29592
160,18001;9,61049;26467,76497;1,27384;0,10829;330,84706;10,82896;3,55713;2,89238;-0,29654
160,28001;9,61644;26464,93971;1,27406;0,10838;330,81175;10,83758;3,55996;2,90082;-0,29741
160,38001;9,62223;26465,96432;1,27384;0,10851;330,82455;10,85051;3,56421;2,89942;-0,29726
160,48001;9,62849;26465,16860;1,27396;0,10861;330,81461;10,86097;3,56765;2,90352;-0,29768
160,58001;9,63423;26460,87348;1,27382;0,10875;330,76092;10,87467;3,57215;2,91245;-0,29860
160,68001;9,64049;26466,89594;1,27383;0,10880;330,83620;10,88029;3,57399;2,91443;-0,29880
160,78001;9,64639;26462,03041;1,27379;0,10892;330,77538;10,89215;3,57789;2,90781;-0,29812
160,88001;9,65228;26465,31701;1,27391;0,10894;330,81646;10,89382;3,57843;2,90634;-0,29797
160,98001;9,65844;26465,20257;1,27384;0,10902;330,81503;10,90188;3,58108;2,90682;-0,29802
161,08001;9,66428;26462,57222;1,27402;0,10917;330,78215;10,91692;3,58602;2,91351;-0,29871
161,18001;9,67055;26465,13283;1,27384;0,10923;330,81416;10,92335;3,58813;2,91466;-0,29883
161,28001;9,67639;26461,82477;1,27396;0,10934;330,77281;10,93449;3,59179;2,91862;-0,29923
161,38001;9,68244;26465,22939;1,27406;0,10941;330,81537;10,94148;3,59409;2,92208;-0,29959
161,48001;9,68839;26463,17482;1,27403;0,10952;330,78969;10,95178;3,59747;2,91816;-0,29918
161,58001;9,69417;26463,13906;1,27394;0,10964;330,78924;10,96398;3,60148;2,92667;-0,30006
161,68001;9,70049;26464,21731;1,27415;0,10969;330,80272;10,96861;3,60300;2,92572;-0,29996
161,78001;9,70639;26461,00223;1,27396;0,10982;330,76253;10,98198;3,60739;2,93758;-0,30118
161,88001;9,71244;26465,21688;1,27402;0,10989;330,81521;10,98938;3,60982;2,93473;-0,30088
161,98001;9,71849;26462,58652;1,27404;0,10998;330,78233;10,99751;3,61250;2,93646;-0,30106
162,08001;9,72428;26462,97991;1,27385;0,11005;330,78725;11,00532;3,61506;2,90491;-0,29783
162,18001;9,73028;26463,16946;1,27409;0,11016;330,78962;11,01560;3,61844;2,90680;-0,29802
162,28001;9,73633;26460,76083;1,27387;0,11027;330,75951;11,02658;3,62204;2,90114;-0,29744
162,38001;9,74249;26463,03713;1,27402;0,11034;330,78796;11,03410;3,62452;2,90444;-0,29778
162,48001;9,74839;26461,90882;1,27400;0,11042;330,77386;11,04163;3,62699;2,90974;-0,29832
162,58001;9,75433;26463,91153;1,27401;0,11048;330,79889;11,04834;3,62919;2,90861;-0,29821
162,68001;9,76039;26463,19091;1,27392;0,11061;330,78989;11,06118;3,63341;2,90880;-0,29823
162,78001;9,76617;26460,82878;1,27425;0,11070;330,76036;11,06987;3,63626;2,90785;-0,29813
162,88001;9,77260;26463,55033;1,27395;0,11077;330,79438;11,07695;3,63859;2,90982;-0,29833
162,98001;9,77839;26459,20157;1,27386;0,11085;330,74002;11,08490;3,64120;2,90838;-0,29818
163,08001;9,78433;26463,08184;1,27402;0,11099;330,78852;11,09921;3,64590;2,91282;-0,29864
163,18001;9,79049;26462,46672;1,27393;0,11107;330,78083;11,10707;3,64848;2,91057;-0,29841
163,28001;9,79622;26461,00581;1,27402;0,11121;330,76257;11,12097;3,65305;2,90581;-0,29792
163,38001;9,80244;26462,20207;1,27389;0,11136;330,77753;11,13578;3,65791;2,91509;-0,29887
163,48001;9,80839;26458,95660;1,27398;0,11146;330,73696;11,14563;3,66115;2,91279;-0,29863
163,58001;9,81449;26461,81762;1,27378;0,11155;330,77272;11,15523;3,66430;2,91762;-0,29913
163,68001;9,82039;26459,83279;1,27406;0,11164;330,74791;11,16365;3,66707;2,90924;-0,29827
163,78001;9,82623;26461,17032;1,27362;0,11175;330,76463;11,17459;3,67066;2,91699;-0,29906
163,88001;9,83249;26461,28654;1,27390;0,11181;330,76608;11,18120;3,67284;2,92643;-0,30003
163,98001;9,83828;26457,25608;1,27403;0,11191;330,71570;11,19120;3,67612;2,92298;-0,29968
164,08001;9,84455;26461,26330;1,27367;0,11199;330,76579;11,19933;3,67879;2,93504;-0,30092
164,18001;9,85044;26457,16131;1,27382;0,11209;330,71452;11,20932;3,68207;2,93679;-0,30110
164,28001;9,85628;26460,38353;1,27394;0,11221;330,75479;11,22109;3,68594;2,93297;-0,30070
164,38001;9,86244;26459,19442;1,27367;0,11231;330,73993;11,23111;3,68923;2,94811;-0,30226
164,48001;9,86817;26456,89666;1,27402;0,11238;330,71121;11,23850;3,69166;2,94960;-0,30241
164,58001;9,87444;26459,17118;1,27372;0,11249;330,73964;11,24903;3,69511;2,95954;-0,30343
164,68001;9,88039;26456,79474;1,27391;0,11262;330,70993;11,26189;3,69934;2,95900;-0,30337
164,78001;9,88644;26460,14392;1,27402;0,11266;330,75180;11,26585;3,70064;2,96141;-0,30362
164,88001;9,89239;26456,95746;1,27390;0,11281;330,71197;11,28127;3,70570;2,97142;-0,30465
164,98001;9,89823;26457,76033;1,27392;0,11293;330,72200;11,29250;3,70940;2,96935;-0,30443
165,08001;9,90449;26457,29542;1,27400;0,11295;330,71619;11,29524;3,71030;2,99177;-0,30673
165,18001;9,91028;26453,14693;1,27400;0,11304;330,66434;11,30366;3,71306;3,01623;-0,30924
165,28001;9,91644;26457,37410;1,27395;0,11310;330,71718;11,31015;3,71519;3,01675;-0,30929
165,38001;9,92244;26454,27346;1,27418;0,11318;330,67842;11,31841;3,71790;3,01597;-0,30921
165,48001;9,92823;26456,44426;1,27370;0,11330;330,70555;11,33020;3,72178;3,01345;-0,30895
165,58001;9,93439;26456,95388;1,27404;0,11340;330,71192;11,33958;3,72486;3,02568;-0,31021
165,68001;9,94033;26454,28956;1,27398;0,11349;330,67862;11,34898;3,72795;3,03051;-0,31070
165,78001;9,94644;26456,19929;1,27392;0,11356;330,70249;11,35633;3,73036;3,03428;-0,31109
165,88001;9,95244;26455,56450;1,27418;0,11367;330,69456;11,36737;3,73399;3,03989;-0,31167
165,98001;9,95833;26456,85732;1,27387;0,11377;330,71072;11,37658;3,73701;3,05011;-0,31271
166,08001;9,96444;26455,83808;1,27411;0,11384;330,69798;11,38428;3,73954;3,04504;-0,31219
166,18001;9,97022;26453,95875;1,27402;0,11396;330,67448;11,39576;3,74331;3,04755;-0,31245
166,28001;9,97655;26455,82020;1,27412;0,11403;330,69775;11,40287;3,74565;3,05795;-0,31352
166,38001;9,98239;26452,49069;1,27387;0,11412;330,65613;11,41152;3,74849;3,06661;-0,31441
166,48001;9,98839;26456,67493;1,27418;0,11422;330,70844;11,42183;3,75188;3,06759;-0,31451
166,58001;9,99449;26454,08928;1,27357;0,11432;330,67612;11,43175;3,75514;3,07319;-0,31508
166,68001;10,00012;26452,75533;1,27406;0,11438;330,65944;11,43832;3,75729;3,08149;-0,31593
166,78001;10,00644;26454,33784;1,27406;0,11448;330,67922;11,44841;3,76061;3,07478;-0,31524
166,88001;10,01239;26449,94438;1,27403;0,11460;330,62430;11,46007;3,76444;3,09255;-0,31706
166,98001;10,01849;26453,93729;1,27388;0,11467;330,67422;11,46711;3,76675;3,08914;-0,31671
167,08001;10,02439;26451,64847;1,27410;0,11479;330,64561;11,47857;3,77052;3,08429;-0,31622
167,18001;10,03028;26452,96097;1,27381;0,11484;330,66201;11,48438;3,77242;3,09487;-0,31730
167,28001;10,03644;26451,72000;1,27411;0,11498;330,64650;11,49770;3,77680;3,09320;-0,31713
167,38001;10,04217;26448,59791;1,27408;0,11517;330,60747;11,51700;3,78314;3,09551;-0,31737
167,48001;10,04849;26452,89302;1,27372;0,11524;330,66116;11,52421;3,78551;3,09239;-0,31705
167,58001;10,05439;26448,51029;1,27423;0,11536;330,60638;11,53629;3,78948;3,10106;-0,31794
167,68001;10,06033;26452,38519;1,27397;0,11547;330,65481;11,54718;3,79305;3,10380;-0,31822
167,78001;10,06655;26450,90997;1,27386;0,11556;330,63637;11,55583;3,79589;3,10421;-0,31826
167,88001;10,07223;26447,61264;1,27384;0,11566;330,59516;11,56593;3,79921;3,11029;-0,31888
167,98001;10,07849;26450,42181;1,27402;0,11577;330,63027;11,57744;3,80299;3,10615;-0,31846
168,08001;10,08439;26445,50800;1,27372;0,11586;330,56885;11,58550;3,80564;3,11193;-0,31905
168,18001;10,09039;26449,22912;1,27383;0,11593;330,61536;11,59312;3,80814;3,10577;-0,31842
168,28001;10,09633;26447,12269;1,27381;0,11605;330,58903;11,60474;3,81196;3,11490;-0,31936
168,38001;10,10228;26448,17233;1,27391;0,11612;330,60215;11,61164;3,81423;3,12489;-0,32038
168,48001;10,10849;26448,11153;1,27390;0,11624;330,60139;11,62395;3,81827;3,12515;-0,32041
168,58001;10,11433;26444,39578;1,27394;0,11637;330,55495;11,63662;3,82243;3,12882;-0,32078
168,68001;10,12055;26447,78430;1,27394;0,11648;330,59730;11,64840;3,82630;3,12637;-0,32053
168,78001;10,12644;26443,58218;1,27414;0,11657;330,54478;11,65739;3,82925;3,11508;-0,31937
168,88001;10,13222;26446,74718;1,27399;0,11669;330,58434;11,66879;3,83300;3,09860;-0,31768
168,98001;10,13844;26446,06590;1,27390;0,11679;330,57582;11,67940;3,83649;3,10799;-0,31865
169,08001;10,14423;26442,69884;1,27423;0,11689;330,53374;11,68907;3,83966;3,09448;-0,31726
169,18001;10,15049;26446,76149;1,27364;0,11704;330,58452;11,70444;3,84471;3,09163;-0,31697
169,28001;10,15649;26444,67473;1,27407;0,11708;330,55843;11,70828;3,84597;3,09473;-0,31729
169,38001;10,16239;26446,04981;1,27394;0,11715;330,57562;11,71459;3,84805;3,09778;-0,31760
169,48001;10,16839;26444,72301;1,27391;0,11733;330,55904;11,73261;3,85396;3,10027;-0,31786
169,58001;10,17423;26442,95096;1,27416;0,11732;330,53689;11,73170;3,85366;3,10609;-0,31845
169,68001;10,18049;26445,30416;1,27427;0,11744;330,56630;11,74390;3,85767;3,10529;-0,31837
169,78001;10,18633;26441,14494;1,27370;0,11752;330,51431;11,75177;3,86026;3,10512;-0,31835
169,88001;10,19244;26445,38820;1,27420;0,11763;330,56735;11,76307;3,86397;3,10977;-0,31883
169,98001;10,19844;26442,42167;1,27405;0,11774;330,53027;11,77448;3,86772;3,11348;-0,31921
170,08001;10,20423;26442,09802;1,27402;0,11785;330,52623;11,78476;3,87109;3,11684;-0,31955
170,18001;10,21049;26442,88301;1,27412;0,11794;330,53604;11,79383;3,87407;3,11186;-0,31904
170,28001;10,21628;26437,25932;1,27397;0,11802;330,46574;11,80247;3,87691;3,11412;-0,31928
170,38001;10,22244;26443,43019;1,27397;0,11815;330,54288;11,81481;3,88096;3,12331;-0,32022
170,48001;10,22844;26439,72337;1,27407;0,11823;330,49654;11,82308;3,88368;3,11955;-0,31983
170,58001;10,23428;26440,48870;1,27397;0,11830;330,50611;11,82970;3,88586;3,12249;-0,32013
170,68001;10,24044;26440,40823;1,27406;0,11846;330,50510;11,84589;3,89117;3,12805;-0,32070
170,78001;10,24628;26437,33263;1,27426;0,11856;330,46666;11,85593;3,89447;3,13933;-0,32186
170,88001;10,25255;26440,13643;1,27374;0,11869;330,50171;11,86894;3,89875;3,13092;-0,32100
170,98001;10,25839;26435,64463;1,27417;0,11876;330,44556;11,87557;3,90092;3,14539;-0,32248
171,08001;10,26433;26439,51774;1,27403;0,11886;330,49397;11,88603;3,90436;3,13821;-0,32175
171,18001;10,27044;26437,44528;1,27400;0,11895;330,46807;11,89470;3,90721;3,14550;-0,32249
171,28001;10,27612;26435,68218;1,27420;0,11904;330,44603;11,90379;3,91019;3,15062;-0,32302
171,38001;10,28255;26438,67373;1,27408;0,11917;330,48342;11,91689;3,91449;3,16168;-0,32415
171,48001;10,28839;26433,21812;1,27402;0,11924;330,41523;11,92387;3,91679;3,14438;-0,32238
171,58001;10,29439;26437,11269;1,27409;0,11934;330,46391;11,93356;3,91997;3,15530;-0,32350
171,68001;10,30044;26434,46982;1,27407;0,11945;330,43087;11,94490;3,92370;3,16474;-0,32447
171,78001;10,30623;26433,86722;1,27373;0,11955;330,42334;11,95499;3,92701;3,16885;-0,32489
171,88001;10,31244;26435,38356;1,27419;0,11972;330,44229;11,97229;3,93269;3,16987;-0,32499
171,98001;10,31833;26432,02364;1,27400;0,11987;330,40030;11,98733;3,93763;3,17779;-0,32580
172,08001;10,32455;26434,68618;1,27399;0,11994;330,43358;11,99406;3,93984;3,18409;-0,32645
172,18001;10,33039;26431,97715;1,27397;0,12007;330,39971;12,00693;3,94407;3,19142;-0,32720
172,28001;10,33633;26433,94589;1,27402;0,12018;330,42432;12,01839;3,94784;3,19387;-0,32745
172,38001;10,34239;26431,88953;1,27402;0,12026;330,39862;12,02632;3,95044;3,20820;-0,32892
172,48001;10,34823;26428,69234;1,27428;0,12042;330,35865;12,04182;3,95553;3,20810;-0,32891
172,58001;10,35449;26431,90563;1,27385;0,12051;330,39882;12,05073;3,95846;3,20874;-0,32898
172,68001;10,36039;26428,47061;1,27383;0,12059;330,35588;12,05857;3,96103;3,21300;-0,32941
172,78001;10,36639;26432,47426;1,27429;0,12070;330,40593;12,07020;3,96485;3,22301;-0,33044
172,88001;10,37239;26431,26726;1,27382;0,12080;330,39084;12,08042;3,96821;3,23223;-0,33139
172,98001;10,37828;26428,99454;1,27423;0,12092;330,36243;12,09195;3,97200;3,23272;-0,33144
173,08001;10,38449;26429,87967;1,27405;0,12104;330,37350;12,10404;3,97597;3,24612;-0,33281
173,18001;10,39039;26426,77903;1,27384;0,12115;330,33474;12,11539;3,97970;3,24977;-0,33318
173,28001;10,39639;26429,29137;1,27383;0,12119;330,36614;12,11943;3,98103;3,25552;-0,33377
173,38001;10,40239;26426,44286;1,27391;0,12139;330,33054;12,13853;3,98730;3,27890;-0,33617
173,48001;10,40817;26427,46389;1,27377;0,12146;330,34330;12,14572;3,98966;3,28034;-0,33632
173,58001;10,41449;26428,33829;1,27425;0,12149;330,35423;12,14884;3,99069;3,29153;-0,33746
173,68001;10,42033;26424,30782;1,27376;0,12157;330,30385;12,15746;3,99352;3,28754;-0,33706
173,78001;10,42644;26428,02179;1,27416;0,12168;330,35027;12,16765;3,99686;3,30374;-0,33872
173,88001;10,43249;26424,00563;1,27415;0,12180;330,30007;12,18014;4,00097;3,30087;-0,33842
173,98001;10,43822;26424,66009;1,27398;0,12192;330,30825;12,19184;4,00481;3,30937;-0,33929
174,08001;10,44444;26425,43793;1,27400;0,12205;330,31797;12,20535;4,00925;3,30339;-0,33868
174,18001;10,45028;26421,57018;1,27412;0,12211;330,26963;12,21118;4,01117;3,30809;-0,33916
174,28001;10,45649;26424,03424;1,27380;0,12223;330,30043;12,22267;4,01494;3,30669;-0,33902
174,38001;10,46239;26420,90321;1,27389;0,12232;330,26129;12,23188;4,01796;3,31199;-0,33956
174,48001;10,46839;26423,91443;1,27415;0,12242;330,29893;12,24208;4,02131;3,30815;-0,33917
174,58001;10,47444;26421,43965;1,27367;0,12251;330,26800;12,25130;4,02435;3,31685;-0,34006
174,68001;10,48017;26419,48164;1,27393;0,12264;330,24352;12,26357;4,02837;3,32004;-0,34039
174,78001;10,48649;26421,58270;1,27413;0,12271;330,26978;12,27135;4,03093;3,32744;-0,34115
174,88001;10,49233;26416,43822;1,27389;0,12284;330,20548;12,28428;4,03518;3,32866;-0,34127
174,98001;10,49839;26420,44902;1,27413;0,12294;330,25561;12,29424;4,03845;3,33459;-0,34188
175,08001;10,50444;26417,82582;1,27408;0,12305;330,22282;12,30511;4,04202;3,33615;-0,34204
175,18001;10,51023;26417,44673;1,27376;0,12317;330,21808;12,31650;4,04576;3,34297;-0,34274
175,28001;10,51644;26417,74356;1,27419;0,12324;330,22179;12,32402;4,04823;3,34429;-0,34287
175,38001;10,52239;26413,31971;1,27387;0,12336;330,16650;12,33622;4,05224;3,34656;-0,34311
175,48001;10,52849;26416,14139;1,27390;0,12345;330,20177;12,34452;4,05496;3,35093;-0,34355
175,58001;10,53433;26414,08324;1,27411;0,12355;330,17604;12,35479;4,05834;3,35883;-0,34436
175,68001;10,54028;26415,68363;1,27388;0,12365;330,19605;12,36510;4,06172;3,35885;-0,34437
175,78001;10,54644;26414,32106;1,27421;0,12374;330,17901;12,37440;4,06478;3,35940;-0,34442
175,88001;10,55217;26410,98976;1,27406;0,12386;330,13737;12,38641;4,06873;3,36364;-0,34486
175,98001;10,55855;26413,53786;1,27412;0,12395;330,16922;12,39474;4,07146;3,36442;-0,34494
176,08001;10,56444;26410,14934;1,27393;0,12407;330,12687;12,40680;4,07542;3,34654;-0,34311
176,18001;10,57028;26412,68671;1,27400;0,12418;330,15858;12,41805;4,07912;3,33010;-0,34142
176,28001;10,57639;26410,94506;1,27390;0,12441;330,13681;12,44058;4,08652;3,33284;-0,34170
176,38001;10,58222;26408,42021;1,27405;0,12452;330,10525;12,45161;4,09014;3,33140;-0,34155
176,48001;10,58839;26410,32100;1,27414;0,12461;330,12901;12,46120;4,09329;3,33534;-0,34196
176,58001;10,59444;26407,74786;1,27365;0,12469;330,09685;12,46863;4,09573;3,33036;-0,34145
176,68001;10,60049;26410,24768;1,27434;0,12482;330,12810;12,48238;4,10025;3,34465;-0,34291
176,78001;10,60644;26408,65088;1,27408;0,12495;330,10814;12,49509;4,10443;3,33920;-0,34235
176,88001;10,61228;26407,91237;1,27391;0,12506;330,09890;12,50641;4,10814;3,34809;-0,34326
176,98001;10,61833;26406,81982;1,27410;0,12517;330,08525;12,51708;4,11165;3,34087;-0,34252
177,08001;10,62423;26404,08218;1,27387;0,12526;330,05103;12,52594;4,11456;3,34745;-0,34320
177,18001;10,63049;26407,99999;1,27396;0,12532;330,10000;12,53240;4,11668;3,35387;-0,34386
177,28001;10,63644;26404,09827;1,27420;0,12545;330,05123;12,54545;4,12097;3,35079;-0,34354
177,38001;10,64222;26405,76124;1,27386;0,12556;330,07202;12,55554;4,12428;3,35583;-0,34406
177,48001;10,64849;26405,42328;1,27410;0,12567;330,06779;12,56680;4,12798;3,36050;-0,34454
177,58001;10,65428;26400,11787;1,27400;0,12574;330,00147;12,57390;4,13031;3,36230;-0,34472
177,68001;10,66049;26402,86803;1,27399;0,12582;330,03585;12,58219;4,13304;3,35734;-0,34421
177,78001;10,66639;26399,81210;1,27403;0,12593;329,99765;12,59251;4,13643;3,36218;-0,34471
177,88001;10,67239;26401,20149;1,27405;0,12603;330,01502;12,60261;4,13974;3,37146;-0,34566
177,98001;10,67839;26399,10579;1,27405;0,12614;329,98882;12,61370;4,14339;3,37056;-0,34557
178,08001;10,68423;26397,78972;1,27379;0,12623;329,97237;12,62319;4,14650;3,37795;-0,34633
178,18001;10,69060;26398,80359;1,27414;0,12637;329,98504;12,63699;4,15104;3,37284;-0,34580
178,28001;10,69633;26393,31579;1,27386;0,12648;329,91645;12,64774;4,15457;3,38751;-0,34730
178,38001;10,70244;26398,28682;1,27413;0,12659;329,97859;12,65857;4,15813;3,38722;-0,34728
178,48001;10,70844;26394,54246;1,27373;0,12671;329,93178;12,67092;4,16218;3,39056;-0,34762
178,58001;10,71417;26395,02704;1,27391;0,12679;329,93784;12,67918;4,16489;3,40806;-0,34941
178,68001;10,72044;26395,53666;1,27379;0,12688;329,94421;12,68812;4,16783;3,40550;-0,34915
178,78001;10,72633;26391,00730;1,27407;0,12697;329,88759;12,69725;4,17083;3,39715;-0,34829
178,88001;10,73249;26393,36765;1,27393;0,12712;329,91710;12,71193;4,17565;3,41439;-0,35006
